Repository: EvanEames/MLADCH2526

File: week4/Matsumoto_GMP001-225.csv (part 1 of 3)
ANID,Alt_ID,Standard,Investigator,Source,Region,Country,State/Province,County/District,Subregion,Site_Name,Site_Number,Material,Ware,Ceramic_Type,Form,Exterior_Decoration,Interior_Decoration,Paste_Color,Major_Temper,Minor_Temper,Culture,Context,Provenience,Era/Period,Date_Range,Picture,Comments,Notes,Chemgrp,Spare_ANID,Long_RDF,Long_Date,Short_RDF,Short_Date,As,La,Lu,Nd,Sm,U,Yb,Ce,Co,Cr,Cs,Eu,Fe,Hf,Ni,Rb,Sb,Sc,Sr,Ta,Tb,Th,Zn,Zr,Al,Ba,Ca,Dy,K,Mn,Na,Ti,V
GMP001,,SRM-1633b,"Matsumoto, Go",Sicán Archaeological Project,South America,Peru,Lambayeque,Ferreñafe,La Leche Valley,Sicán,,Pottery,Earthenware,Plainware,Bowl/Plate,plain,plain,,,,Sicán Culture,feasting area,Great Plaza,Middle Sicán Period,,n/a,,n/a,,GMP001,AMB2,04/13/14,ADF1-S,04/11/14,13.808,31.011,0.384,25.331,6.101,4.202,2.785,62.092,14.354,33.781,8.078,1.219,41121.5,4.504,0.000,100.315,3.091,16.076,180.943,0.687,0.949,11.693,102.389,134.239,85528.0,504.3,14244.3,4.251,19868.5,879.8,11383.3,4860.9,117.7
GMP002,,SRM-1633b,"Matsumoto, Go",Sicán Archaeological Project,South America,Peru,Lambayeque,Ferreñafe,La Leche Valley,Sicán,,Pottery,Earthenware,Plainware,Bowl/Plate,plain,plain,,,,Sicán Culture,feasting area,Great Plaza,Middle Sicán Period,,,,,,GMP002,AMB2,04/13/14,ADF1-S,04/11/14,15.712,28.909,0.384,40.023,6.270,3.455,2.535,59.037,14.507,33.034,8.126,1.237,42341.2,4.313,0.000,99.698,3.301,16.429,140.323,0.727,0.973,11.774,106.790,128.146,84291.0,491.0,14103.6,3.979,17577.7,937.6,10884.3,4471.7,119.0
GMP003,,SRM-1633b,"Matsumoto, Go",Sicán Archaeological Project,South America,Peru,Lambayeque,Ferreñafe,La Leche Valley,Sicán,,Pottery,Earthenware,Plainware,Bowl/Plate,plain,plain,,,,Sicán Culture,feasting area,Great Plaza,Middle Sicán Period,,,,,,GMP003,AMB2,04/13/14,ADF1-S,04/11/14,20.534,25.983,0.369,27.267,5.455,3.899,2.667,53.925,12.563,32.418,7.179,1.205,37837.1,5.199,0.000,87.838,2.862,14.756,164.313,0.731,0.874,8.898,99.652,154.268,79324.6,557.5,13546.8,3.255,16001.5,710.9,17478.3,4139.0,120.9
GMP004,,SRM-1633b,"Matsumoto, Go",Sicán Archaeological Project,South America,Peru,Lambayeque,Ferreñafe,La Leche Valley,Sicán,,Pottery,Earthenware,Plainware,Bowl/Plate,plain,plain,,,,Sicán Culture,feasting area,Great Plaza,Middle Sicán Period,,,,,,GMP004,AMB2,04/13/14,ADF1-S,04/11/14,8.339,27.654,0.377,23.345,5.651,4.677,2.774,56.745,12.051,29.780,7.594,1.182,38805.1,5.158,0.000,99.715,2.325,15.627,177.726,0.728,0.594,10.904,94.974,153.187,91631.5,547.1,16952.5,4.177,19046.2,744.6,12144.9,5602.5,121.1
GMP005,,SRM-1633b,"Matsumoto, Go",Sicán Archaeological Project,South America,Peru,Lambayeque,Ferreñafe,La Leche Valley,Sicán,,Pottery,Earthenware,Plainware,Bowl/Plate,plain,plain,,,,Sicán Culture,feasting area,Great Plaza,Middle Sicán Period,,,,,,GMP005,AMB2,04/13/14,ADF1-S,04/11/14,32.849,24.667,0.409,21.267,5.763,4.400,2.564,51.557,13.746,35.750,8.663,1.123,43321.9,3.932,0.000,106.320,2.389,15.828,151.444,0.696,0.943,11.439,106.613,120.762,94324.8,533.4,10256.3,4.289,22621.7,685.9,19269.2,4518.5,133.8
GMP006,,SRM-1633b,"Matsumoto, Go",Sicán Archaeological Project,South America,Peru,Lambayeque,Ferreñafe,La Leche Valley,Sicán,,Pottery,Earthenware,Plainware,Bowl/Plate,plain,plain,,,,Sicán Culture,feasting area,Great Plaza,Middle Sicán Period,,,,,,GMP006,AMB2,04/13/14,ADF1-S,04/11/14,28.713,25.993,0.420,33.367,6.241,3.571,2.655,52.679,14.801,38.599,8.792,1.183,48421.8,5.311,0.000,101.890,2.987,17.837,112.427,0.766,0.697,11.571,112.805,175.028,91034.9,481.4,12832.0,3.982,20161.9,742.6,19471.1,5372.2,145.6
GMP007,,SRM-1633b,"Matsumoto, Go",Sicán Archaeological Project,South America,Peru,Lambayeque,Ferreñafe,La Leche Valley,Sicán,,Pottery,Earthenware,Plainware,Bowl/Plate,plain,plain,,,,Sicán Culture,feasting area,Great Plaza,Middle Sicán Period,,,,,,GMP007,AMB2,04/13/14,ADF1-S,04/11/14,22.902,33.695,0.455,27.635,6.858,5.834,3.156,70.154,16.084,48.031,7.566,1.346,42983.9,7.941,0.000,94.387,2.403,17.212,140.354,0.988,0.895,12.496,106.200,221.544,85141.6,533.1,14259.9,4.557,18404.8,986.8,18616.9,4597.4,132.7
GMP008,,SRM-1633b,"Matsumoto, Go",Sicán Archaeological Project,South America,Peru,Lambayeque,Ferreñafe,La Leche Valley,Sicán,,Pottery,Earthenware,Plainware,Bowl/Plate,plain,plain,,,,Sicán Culture,feasting area,Great Plaza,Middle Sicán Period,,,,,,GMP008,AMB2,04/13/14,ADF1-S,04/11/14,19.628,25.355,0.400,23.221,5.725,4.274,2.828,54.274,14.950,35.100,8.479,1.171,47125.7,6.731,0.000,104.900,3.072,18.150,126.749,0.729,0.892,10.924,103.512,198.103,89901.0,498.7,14865.9,3.617,20609.4,947.0,12795.5,4850.8,151.6
GMP009,,SRM-1633b,"Matsumoto, Go",Sicán Archaeological Project,South America,Peru,Lambayeque,Ferreñafe,La Leche Valley,Sicán,,Pottery,Earthenware,Plainware,Bowl/Plate,plain,plain,,,,Sicán Culture,feasting area,Great Plaza,Middle Sicán Period,,,,,,GMP009,AMB2,04/13/14,ADF1-S,04/11/14,28.633,24.486,0.325,21.528,5.199,4.254,2.397,50.328,11.579,32.519,7.108,1.091,37864.6,4.769,0.000,92.794,2.151,13.951,128.806,0.706,0.612,10.147,66.815,143.139,81880.4,559.6,13163.5,3.907,21475.6,672.8,18058.6,4697.0,122.8
GMP010,,SRM-1633b,"Matsumoto, Go",Sicán Archaeological Project,South America,Peru,Lambayeque,Ferreñafe,La Leche Valley,Sicán,,Pottery,Earthenware,Plainware,Bowl/Plate,plain,plain,,,,Sicán Culture,feasting area,Great Plaza,Middle Sicán Period,,,,,,GMP010,AMB2,04/13/14,ADF1-S,04/11/14,25.360,27.548,0.435,22.592,5.723,6.178,2.661,55.434,10.356,37.662,7.098,1.117,39300.6,5.347,0.000,93.444,2.418,15.560,169.316,0.748,0.575,11.749,97.290,153.358,84153.4,401.3,12761.9,3.490,19675.7,518.5,17496.0,4691.2,121.2
GMP011,,SRM-1633b,"Matsumoto, Go",Sicán Archaeological Project,South America,Peru,Lambayeque,Ferreñafe,La Leche Valley,Sicán,,Pottery,Earthenware,Plainware,Bowl/Plate,plain,plain,,,,Sicán Culture,feasting area,Great Plaza,Middle Sicán Period,,,,,,GMP011,AMB2,04/13/14,ADF1-S,04/11/14,24.410,29.827,0.401,37.291,6.319,4.557,2.856,60.146,16.021,37.855,8.332,1.214,44955.3,4.514,0.000,105.204,2.818,16.784,162.248,0.680,0.628,11.769,109.053,131.823,89786.3,613.3,12761.7,3.742,22042.0,949.9,16149.6,4784.0,117.1
GMP012,,SRM-1633b,"Matsumoto, Go",Sicán Archaeological Project,South America,Peru,Lambayeque,Ferreñafe,La Leche Valley,Sicán,,Pottery,Earthenware,Plainware,Bowl/Plate,plain,plain,,,,Sicán Culture,feasting area,Great Plaza,Middle Sicán Period,,,,,,GMP012,AMB2,04/13/14,ADF1-S,04/11/14,23.261,25.635,0.397,34.537,6.036,4.283,2.507,52.776,15.370,34.271,8.354,1.182,47045.0,5.929,0.000,113.914,2.883,17.194,136.499,0.755,0.937,15.150,79.984,156.139,88583.7,477.1,13424.6,3.430,19646.7,1009.7,19934.4,4542.5,131.5
GMP013,,SRM-1633b,"Matsumoto, Go",Sicán Archaeological Project,South America,Peru,Lambayeque,Ferreñafe,La Leche Valley,Sicán,,Pottery,Earthenware,Plainware,Bowl/Plate,plain,plain,,,,Sicán Culture,feasting area,Great Plaza,Middle Sicán Period,,,,,,GMP013,AMB2,04/13/14,ADF1-S,04/11/14,24.751,29.447,0.398,38.118,6.448,5.173,2.915,59.079,13.681,33.771,7.364,1.179,42991.0,5.656,0.000,92.583,3.238,15.606,158.180,0.795,0.646,19.078,98.143,163.367,86903.1,516.4,14877.1,4.147,23600.6,829.6,16994.1,4996.4,131.7
GMP014,,SRM-1633b,"Matsumoto, Go",Sicán Archaeological Project,South America,Peru,Lambayeque,Ferreñafe,La Leche Valley,Sicán,,Pottery,Earthenware,Cajamarca Costeño (a.k.a. Sicán Painted Dish),Bowl/Plate,plain,painted,,,,Sicán Culture,feasting area,Great Plaza,Middle Sicán Period,,,,,,GMP014,AMB2,04/13/14,ADF1-S,04/11/14,16.792,25.284,0.364,21.202,5.205,3.541,2.503,50.667,9.916,36.614,7.327,1.118,37528.1,5.515,0.000,96.341,2.671,15.347,166.159,0.725,0.783,10.794,88.266,156.771,82286.8,489.7,19887.7,3.487,19512.2,572.3,13052.9,3883.9,115.4
GMP015,,SRM-1633b,"Matsumoto, Go",Sicán Archaeological Project,South America,Peru,Lambayeque,Ferreñafe,La Leche Valley,Sicán,,Pottery,Earthenware,Cajamarca Costeño (a.k.a. Sicán Painted Dish),Bowl/Plate,plain,painted,,,,Sicán Culture,feasting area,Great Plaza,Middle Sicán Period,,,,,,GMP015,AMB2,04/13/14,ADF1-S,04/11/14,13.491,25.430,0.395,32.327,5.842,3.589,2.780,54.095,14.800,28.300,8.655,1.165,42585.3,4.622,0.000,117.599,3.030,17.244,189.052,0.729,0.917,11.021,107.066,135.825,91430.2,459.5,18104.2,3.890,20520.8,1022.7,12779.2,4651.6,126.0
GMP016,,SRM-1633b,"Matsumoto, Go",Sicán Archaeological Project,South America,Peru,Lambayeque,Ferreñafe,La Leche Valley,Sicán,,Pottery,Earthenware,Cajamarca Costeño (a.k.a. Sicán Painted Dish),Bowl/Plate,plain,painted,,,,Sicán Culture,feasting area,Great Plaza,Middle Sicán Period,,,,,,GMP016,AMB2,04/13/14,ADF1-S,04/11/14,22.240,25.717,0.373,28.716,5.503,3.389,2.582,51.082,14.006,36.146,6.883,1.151,44531.8,5.000,0.000,82.801,3.203,15.393,161.855,0.748,0.638,9.891,94.910,146.343,86196.7,552.2,16055.0,3.494,18980.6,940.2,20387.8,4943.4,123.4
GMP017,,SRM-1633b,"Matsumoto, Go",Sicán Archaeological Project,South America,Peru,Lambayeque,Ferreñafe,La Leche Valley,Sicán,,Pottery,Earthenware,Plainware,Bowl/Plate,plain,plain,,,,Sicán Culture,feasting area,Great Plaza,Middle Sicán Period,,,,,,GMP017,AMB2,04/13/14,ADF1-S,04/11/14,42.789,23.425,0.539,28.303,6.298,20.201,2.665,51.220,13.286,33.522,8.859,1.084,43303.8,3.774,0.000,104.943,2.373,15.766,226.730,0.633,0.548,15.678,82.953,216.467,82830.3,511.8,14162.8,4.846,21514.5,753.3,19634.4,3874.5,128.3
GMP018,,SRM-1633b,"Matsumoto, Go",Sicán Archaeological Project,South America,Peru,Lambayeque,Ferreñafe,La Leche Valley,Sicán,,Pottery,Earthenware,Cajamarca Costeño (a.k.a. Sicán Painted Dish),Bowl/Plate,plain,painted,,,,Sicán Culture,feasting area,Great Plaza,Middle Sicán Period,,,,,,GMP018,AMB2,04/13/14,ADF1-S,04/11/14,19.078,25.755,0.363,31.183,5.451,3.362,2.473,51.807,11.970,38.347,7.839,1.105,40608.8,4.769,0.000,103.974,2.745,15.963,172.182,0.737,0.939,9.515,108.829,108.633,84372.3,413.1,10477.8,3.348,24325.9,770.8,18770.9,3436.4,115.4
GMP019,,SRM-1633b,"Matsumoto, Go",Sicán Archaeological Project,South America,Peru,Lambayeque,Ferreñafe,La Leche Valley,Sicán,,Pottery,Earthenware,Cajamarca Costeño (a.k.a. Sicán Painted Dish),Bowl/Plate,plain,painted,,,,Sicán Culture,feasting area,Great Plaza,Middle Sicán Period,,,,,,GMP019,AMB2,04/13/14,ADF1-S,04/11/14,23.061,34.606,0.395,26.346,6.022,4.229,2.769,67.278,14.010,30.434,7.294,1.113,43323.6,5.806,0.000,94.324,2.993,16.103,199.562,0.756,0.673,11.208,74.163,168.500,92092.8,427.8,13549.6,4.027,17182.8,885.3,18000.2,5761.9,120.8
GMP020,,SRM-1633b,"Matsumoto, Go",Sicán Archaeological Project,South America,Peru,Lambayeque,Ferreñafe,La Leche Valley,Sicán,,Pottery,Earthenware,Plainware,Bowl/Plate,plain,plain,,,,Sicán Culture,feasting area,Great Plaza,Middle Sicán Period,,,,,,GMP020,AMB2,04/13/14,ADF1-S,04/11/14,18.592,26.101,0.351,32.132,5.524,3.041,2.470,53.026,14.643,31.982,7.814,1.086,40682.2,4.427,0.000,101.652,2.776,16.077,165.570,0.627,0.603,10.696,75.468,132.935,89021.7,559.7,13130.6,3.381,20858.6,820.6,14392.8,4225.9,116.8
GMP021,,SRM-1633b,"Matsumoto, Go",Sicán Archaeological Project,South America,Peru,Lambayeque,Ferreñafe,La Leche Valley,Sicán,,Pottery,Earthenware,Cajamarca Costeño (a.k.a. Sicán Painted Dish),Bowl/Plate,plain,painted,,,,Sicán Culture,feasting area,Great Plaza,Middle Sicán Period,,,,,,GMP021,AMB2,04/13/14,ADF1-S,04/11/14,15.228,30.035,0.487,23.541,6.163,11.520,2.610,62.307,13.076,29.849,8.420,1.261,40588.7,4.118,0.000,85.267,1.961,15.280,299.025,0.781,0.627,9.403,85.110,191.754,82130.2,537.0,39921.4,3.278,19611.4,996.8,18739.9,4173.9,116.4
GMP022,,SRM-1633b,"Matsumoto, Go",Sicán Archaeological Project,South America,Peru,Lambayeque,Ferreñafe,La Leche Valley,Sicán,,Pottery,Earthenware,Plainware,Bowl/Plate,plain,plain,,,,Sicán Culture,feasting area,Great Plaza,Middle Sicán Period,,,,,,GMP022,AMB2,04/13/14,ADF1-S,04/11/14,23.002,29.242,0.380,36.580,6.133,3.601,2.716,60.452,15.715,34.833,8.636,1.218,42808.2,4.313,0.000,109.246,3.361,17.826,169.201,0.711,0.984,12.847,112.008,111.055,90730.8,524.2,14034.4,3.747,21389.6,1242.7,11468.1,3708.0,119.0
GMP023,,SRM-1633b,"Matsumoto, Go",Sicán Archaeological Project,South America,Peru,Lambayeque,Ferreñafe,La Leche Valley,Sicán,,Pottery,Earthenware,Cajamarca Costeño (a.k.a. Sicán Painted Dish),Bowl/Plate,plain,painted,,,,Sicán Culture,feasting area,Great Plaza,Middle Sicán Period,,,,,,GMP023,AMB2,04/13/14,ADF1-S,04/11/14,22.271,25.845,0.378,21.541,5.454,5.119,2.682,52.190,12.322,35.594,6.587,1.068,39092.6,4.855,0.000,93.785,2.744,15.587,209.185,0.641,0.829,11.162,68.793,126.035,85010.2,479.4,13444.2,3.848,19660.6,713.2,17384.6,3722.9,99.5
GMP024,,SRM-1633b,"Matsumoto, Go",Sicán Archaeological Project,South America,Peru,Lambayeque,Ferreñafe,La Leche Valley,Sicán,,Pottery,Earthenware,Plainware,Bowl/Plate,plain,plain,,,,Sicán Culture,feasting area,Great Plaza,Middle Sicán Period,,,,,,GMP024,AMB2,04/13/14,ADF1-S,04/11/14,25.771,25.608,0.428,27.333,5.725,9.134,2.696,53.017,13.718,35.153,7.817,1.109,41588.6,3.606,0.000,96.811,2.462,16.078,128.657,0.664,0.646,10.455,102.134,147.411,96350.5,560.7,11173.1,3.860,19931.4,890.5,19027.3,3423.8,124.0
GMP025,,SRM-1633b,"Matsumoto, Go",Sicán Archaeological Project,South America,Peru,Lambayeque,Ferreñafe,La Leche Valley,Sicán,,Pottery,Earthenware,Plainware,Bowl/Plate,plain,plain,,,,Sicán Culture,feasting area,Great Plaza,Middle Sicán Period,,,,,,GMP025,AMB2,04/13/14,ADF1-S,04/11/14,14.842,26.839,0.359,20.010,4.847,3.558,2.615,51.198,10.559,27.201,6.498,1.040,35720.7,5.163,0.000,70.008,2.033,13.954,214.998,0.720,0.790,9.065,74.180,147.193,79006.4,396.9,32838.1,2.964,19667.4,753.9,22119.1,3601.9,93.6
GMP026,,SRM-1633b,"Matsumoto, Go",Sicán Archaeological Project,South America,Peru,Lambayeque,Ferreñafe,La Leche Valley,Sicán,,Pottery,Earthenware,Cajamarca Costeño (a.k.a. Sicán Painted Dish),Bowl/Plate,plain,painted,,,,Sicán Culture,feasting area,Great Plaza,Middle Sicán Period,,,,,,GMP026,AMB2,04/13/14,ADF1-S,04/11/14,14.434,29.029,0.432,20.853,5.622,4.087,2.477,58.355,12.682,28.131,8.270,1.199,39602.3,4.245,0.000,85.494,1.993,14.829,269.853,0.770,0.893,9.427,76.675,116.623,80444.3,518.5,37907.6,3.473,18525.5,972.0,18534.6,3342.6,114.6
GMP027,,SRM-1633b,"Matsumoto, Go",Sicán Archaeological Project,South America,Peru,Lambayeque,Ferreñafe,La Leche Valley,Sicán,,Pottery,Earthenware,Plainware,Bowl/Plate,plain,plain,,,,Sicán Culture,feasting area,Great Plaza,Middle Sicán Period,,,,,,GMP027,AMB2,04/13/14,ADF1-S,04/11/14,29.408,26.843,0.418,24.666,5.907,5.588,2.314,55.116,15.377,36.259,8.240,1.126,46081.9,5.377,0.000,94.583,3.151,17.159,159.933,0.756,0.626,12.323,106.362,169.415,90474.8,497.2,17701.5,4.325,20155.8,975.0,17432.9,4098.4,139.9
GMP028,,SRM-1633b,"Matsumoto, Go",Sicán Archaeological Project,South America,Peru,Lambayeque,Ferreñafe,La Leche Valley,Sicán,,Pottery,Earthenware,Cajamarca Costeño (a.k.a. Sicán Painted Dish),Bowl/Plate,plain,painted,,,,Sicán Culture,feasting area,Great Plaza,Middle Sicán Period,,,,,,GMP028,AMB2,04/13/14,ADF1-S,04/11/14,23.115,25.454,0.358,29.321,5.642,3.458,2.497,52.351,13.719,37.771,8.892,1.144,41505.1,4.519,0.000,109.802,2.751,17.018,117.222,0.769,0.753,10.708,110.388,127.959,90940.6,495.1,12539.6,3.754,21248.5,655.5,12478.4,4849.8,121.2
GMP029,,SRM-1633b,"Matsumoto, Go",Sicán Archaeological Project,South America,Peru,Lambayeque,Ferreñafe,La Leche Valley,Sicán,,Pottery,Earthenware,Cajamarca Costeño (a.k.a. Sicán Painted Dish),Bowl/Plate,plain,painted,,,,Sicán Culture,feasting area,Great Plaza,Middle Sicán Period,,,,,,GMP029,AMB2,04/13/14,ADF1-S,04/11/14,23.171,26.371,0.400,21.907,5.445,4.773,2.690,53.516,14.512,38.396,8.114,1.149,43875.0,5.053,0.000,90.911,3.041,16.792,210.155,0.808,0.904,10.412,79.939,162.933,88483.6,460.2,16554.3,3.479,18202.1,883.4,17034.8,5171.9,125.1
GMP030,,SRM-1633b,"Matsumoto, Go",Sicán Archaeological Project,South America,Peru,Lambayeque,Ferreñafe,La Leche Valley,Sicán,,Pottery,Earthenware,Plainware,Bowl/Plate,plain,plain,,,,Sicán Culture,feasting area,Great Plaza,Middle Sicán Period,,,,,,GMP030,AMB2,04/13/14,ADF1-S,04/11/14,8.603,31.025,0.404,36.964,6.259,3.633,2.767,64.091,9.410,36.286,6.272,1.163,35303.9,7.795,0.000,94.389,2.321,14.299,188.264,0.809,0.955,11.813,87.013,228.079,77401.7,451.3,13569.5,4.135,18125.2,542.7,18808.7,4434.4,103.2
GMP031,,SRM-1633b,"Matsumoto, Go",Sicán Archaeological Project,South America,Peru,Lambayeque,Ferreñafe,La Leche Valley,Sicán,,Pottery,Earthenware,Cajamarca Costeño (a.k.a. Sicán Painted Dish),Bowl/Plate,plain,painted,,,,Sicán Culture,feasting area,Great Plaza,Middle Sicán Period,,,,,,GMP031,AMB2,04/13/14,ADF1-S,04/11/14,22.622,26.969,0.373,29.377,5.738,2.802,2.516,55.053,15.661,34.106,7.974,1.143,45972.2,4.523,0.000,97.207,3.235,17.124,151.495,0.734,0.594,10.359,102.341,111.463,88707.7,482.5,11415.4,4.362,20113.9,1003.6,16728.6,5051.8,125.5
GMP032,,SRM-1633b,"Matsumoto, Go",Sicán Archaeological Project,South America,Peru,Lambayeque,Ferreñafe,La Leche Valley,Sicán,,Pottery,Earthenware,Cajamarca Costeño (a.k.a. Sicán Painted Dish),Bowl/Plate,plain,painted,,,,Sicán Culture,feasting area,Great Plaza,Middle Sicán Period,,,,,,GMP032,AMB2,04/13/14,ADF1-S,04/11/14,24.208,28.987,0.407,24.470,6.060,5.013,2.847,58.549,16.156,34.502,7.714,1.161,45071.0,4.155,0.000,99.619,3.137,16.977,127.161,0.696,0.682,11.937,82.886,111.772,96080.2,469.2,10599.9,4.462,22375.6,968.2,17330.2,3554.9,129.0
GMP033,,SRM-1633b,"Matsumoto, Go",Sicán Archaeological Project,South America,Peru,Lambayeque,Ferreñafe,La Leche Valley,Sicán,,Pottery,Earthenware,Plainware,Bowl/Plate,plain,plain,,,,Sicán Culture,feasting area,Great Plaza,Middle Sicán Period,,,,,,GMP033,AMB2,04/13/14,ADF1-S,04/11/14,21.240,26.770,0.386,29.995,5.811,4.554,2.871,53.587,14.231,41.179,8.829,1.160,43494.4,4.836,0.000,110.248,2.886,16.399,142.391,0.770,0.925,13.795,117.488,143.240,85240.0,515.4,9683.8,3.992,23484.8,941.3,19310.8,4227.8,138.7
GMP034,,SRM-1633b,"Matsumoto, Go",Sicán Archaeological Project,South America,Peru,Lambayeque,Ferreñafe,La Leche Valley,Sicán,,Pottery,Earthenware,Plainware,Bowl/Plate,plain,plain,,,,Sicán Culture,feasting area,Great Plaza,Middle Sicán Period,,,,,,GMP034,AMB2,04/13/14,ADF1-S,04/11/14,20.464,23.359,0.390,18.095,5.371,7.674,2.696,47.968,12.946,29.822,7.527,1.050,38815.8,3.965,0.000,95.516,2.451,14.835,160.139,0.633,0.642,10.929,94.483,145.415,88947.8,446.6,19267.2,4.147,20481.0,896.9,18140.3,4379.5,113.9
GMP035,,SRM-1633b,"Matsumoto, Go",Sicán Archaeological Project,South America,Peru,Lambayeque,Ferreñafe,La Leche Valley,Sicán,,Pottery,Earthenware,Plainware,Bowl/Plate,plain,plain,,,,Sicán Culture,feasting area,Great Plaza,Middle Sicán Period,,,,,,GMP035,AMB2,04/13/14,ADF1-S,04/11/14,11.772,27.091,0.358,19.808,5.214,4.113,2.270,53.312,11.331,34.836,7.396,1.096,34608.3,4.619,0.000,98.083,2.537,14.263,190.912,0.695,0.878,9.868,85.364,136.400,82905.5,501.9,15316.6,3.984,18076.5,710.9,13911.0,3922.0,117.4
GMP036,,SRM-1633b,"Matsumoto, Go",Sicán Archaeological Project,South America,Peru,Lambayeque,Ferreñafe,La Leche Valley,Sicán,,Pottery,Earthenware,Plainware,Bowl/Plate,plain,plain,,,,Sicán Culture,feasting area,Great Plaza,Middle Sicán Period,,,,,,GMP036,AMB2,04/13/14,ADF1-S,04/11/14,18.729,27.845,0.378,22.863,5.957,5.281,2.782,57.825,15.047,36.361,9.536,1.208,45409.4,4.134,0.000,107.110,2.912,17.405,123.636,0.725,0.650,12.689,82.349,151.550,96264.4,457.8,14777.2,4.566,21302.4,824.7,14060.0,3754.4,123.8
GMP037,,SRM-1633b,"Matsumoto, Go",Sicán Archaeological Project,South America,Peru,Lambayeque,Ferreñafe,La Leche Valley,Sicán,,Pottery,Earthenware,Plainware,Bowl/Plate,plain,plain,,,,Sicán Culture,feasting area,Great Plaza,Middle Sicán Period,,,,,,GMP037,AMB2,04/13/14,ADF1-S,04/11/14,31.345,23.878,0.555,27.116,6.502,22.201,2.576,52.196,12.565,32.816,8.124,1.069,39745.6,4.335,0.000,104.508,2.377,15.560,251.930,0.609,0.573,10.237,95.138,222.684,89459.5,567.4,12477.4,3.904,22482.1,744.7,19026.6,3536.0,116.1
GMP038,,SRM-1633b,"Matsumoto, Go",Sicán Archaeological Project,South America,Peru,Lambayeque,Ferreñafe,La Leche Valley,Sicán,,Pottery,Earthenware,Plainware,Bowl/Plate,plain,plain,,,,Sicán Culture,feasting area,Great Plaza,Middle Sicán Period,,,,,,GMP038,AMB2,04/13/14,ADF1-S,04/11/14,16.061,23.417,0.338,25.917,5.090,3.355,2.470,46.579,11.677,32.435,7.582,1.020,38509.4,5.220,0.000,99.112,2.636,15.065,120.530,0.599,0.548,10.348,93.058,148.872,80251.1,490.1,13366.0,3.358,24854.4,708.8,15835.4,4150.8,99.1
GMP039,,SRM-1633b,"Matsumoto, Go",Sicán Archaeological Project,South America,Peru,Lambayeque,Ferreñafe,La Leche Valley,Sicán,,Pottery,Earthenware,Cajamarca Costeño (a.k.a. Sicán Painted Dish),Bowl/Plate,plain,painted,,,,Sicán Culture,feasting area,Great Plaza,Middle Sicán Period,,,,,,GMP039,AMC2,04/20/14,ADF1-S,04/11/14,23.909,25.284,0.399,21.710,5.343,3.682,2.742,51.320,14.204,38.669,6.993,1.166,46681.7,5.109,0.000,85.638,3.305,15.652,170.094,0.735,0.700,9.403,132.155,148.140,82970.1,476.6,15610.2,3.825,19433.2,958.0,19759.6,4773.9,115.7
GMP040,,SRM-1633b,"Matsumoto, Go",Sicán Archaeological Project,South America,Peru,Lambayeque,Ferreñafe,La Leche Valley,Sicán,,Pottery,Earthenware,Plainware,Bowl/Plate,plain,plain,,,,Sicán Culture,feasting area,Great Plaza,Middle Sicán Period,,,,,,GMP040,AMC2,04/20/14,ADF1-S,04/11/14,21.282,22.566,0.447,20.265,5.631,4.068,3.157,47.215,12.651,30.811,8.239,1.237,41484.8,4.400,0.000,105.769,3.043,16.055,139.560,1.103,1.345,10.891,130.561,128.311,84547.9,472.6,11578.4,3.885,23518.7,684.3,18230.8,3557.7,120.1
GMP041,,SRM-1633b,"Matsumoto, Go",Sicán Archaeological Project,South America,Peru,Lambayeque,Ferreñafe,La Leche Valley,Sicán,,Pottery,Earthenware,Cajamarca Costeño (a.k.a. Sicán Painted Dish),Bowl/Plate,plain,painted,,,,Sicán Culture,feasting area,Great Plaza,Middle Sicán Period,,,,,,GMP041,AMC2,04/20/14,ADF1-S,04/11/14,15.398,30.687,0.403,29.246,6.146,3.378,2.555,63.663,13.149,35.253,8.794,1.186,44946.5,6.148,39.663,103.672,2.954,18.107,200.862,0.739,0.901,10.788,134.676,136.454,89891.3,434.1,15953.8,4.536,20270.6,782.4,12166.8,5092.1,131.2
GMP042,,SRM-1633b,"Matsumoto, Go",Sicán Archaeological Project,South America,Peru,Lambayeque,Ferreñafe,La Leche Valley,Sicán,,Pottery,Earthenware,Plainware,Bowl/Plate,plain,plain,,,,Sicán Culture,feasting area,Great Plaza,Middle Sicán Period,,,,,,GMP042,AMC2,04/20/14,ADF1-S,04/11/14,20.708,24.835,0.370,21.661,5.346,3.246,2.420,51.710,13.618,35.404,8.329,1.074,44348.6,4.152,0.000,97.286,3.229,16.311,150.940,0.717,1.038,11.512,134.538,94.511,87701.0,479.0,10227.7,4.463,23108.8,700.9,18805.4,4394.1,121.1
GMP043,,SRM-1633b,"Matsumoto, Go",Sicán Archaeological Project,South America,Peru,Lambayeque,Ferreñafe,La Leche Valley,Sicán,,Pottery,Earthenware,Plainware,Bowl/Plate,plain,plain,,,,Sicán Culture,feasting area,Great Plaza,Middle Sicán Period,,,,,,GMP043,AMC2,04/20/14,ADF1-S,04/11/14,23.779,24.540,0.356,20.606,5.563,3.857,2.494,50.984,14.874,34.481,9.082,1.146,47233.4,4.401,0.000,103.965,2.778,17.056,128.625,0.678,0.705,11.566,151.711,130.774,93406.1,491.5,17556.5,3.787,21510.7,865.4,19408.8,4844.6,145.0
GMP044,,SRM-1633b,"Matsumoto, Go",Sicán Archaeological Project,South America,Peru,Lambayeque,Ferreñafe,La Leche Valley,Sicán,,Pottery,Earthenware,Plainware,Bowl/Plate,plain,plain,,,,Sicán Culture,feasting area,Great Plaza,Middle Sicán Period,,,,,,GMP044,AMC2,04/20/14,ADF1-S,04/11/14,21.509,26.096,0.353,27.269,6.079,2.998,2.193,54.506,12.474,31.515,8.607,1.143,43666.9,4.576,0.000,104.106,3.013,17.218,138.998,0.664,1.053,11.016,141.701,149.099,89382.1,457.0,12593.2,3.922,20377.7,622.1,18087.0,4838.2,126.1
GMP045,,SRM-1633b,"Matsumoto, Go",Sicán Archaeological Project,South America,Peru,Lambayeque,Ferreñafe,La Leche Valley,Sicán,,Pottery,Earthenware,Cajamarca Costeño (a.k.a. Sicán Painted Dish),Bowl/Plate,plain,painted,,,,Sicán Culture,feasting area,Great Plaza,Middle Sicán Period,,,,,,GMP045,AMC2,04/20/14,ADF1-S,04/11/14,19.508,28.756,0.363,24.854,5.710,4.016,2.618,59.929,13.428,35.969,8.366,1.190,41942.4,5.360,0.000,99.985,3.171,15.284,215.420,0.779,0.994,10.766,114.788,137.427,82739.7,521.6,14238.0,4.103,19972.8,839.2,17175.3,4827.9,118.1
GMP046,,SRM-1633b,"Matsumoto, Go",Sicán Archaeological Project,South America,Peru,Lambayeque,Ferreñafe,La Leche Valley,Sicán,,Pottery,Earthenware,Plainware,Bowl/Plate,plain,plain,,,,Sicán Culture,feasting area,Great Plaza,Middle Sicán Period,,,,,,GMP046,AMC2,04/20/14,ADF1-S,04/11/14,16.787,27.875,0.358,19.184,5.457,4.032,2.231,57.832,11.612,29.691,6.591,1.115,37609.4,4.968,0.000,77.432,1.889,14.588,320.225,0.742,0.953,10.015,109.943,121.724,77589.8,475.9,35848.9,3.345,21984.4,745.8,19406.4,3623.9,105.5
GMP047,,SRM-1633b,"Matsumoto, Go",Sicán Archaeological Project,South America,Peru,Lambayeque,Ferreñafe,La Leche Valley,Sicán,,Pottery,Earthenware,Plainware,Bowl/Plate,plain,plain,,,,Sicán Culture,feasting area,Great Plaza,Middle Sicán Period,,,,,,GMP047,AMC2,04/20/14,ADF1-S,04/11/14,15.002,23.199,0.353,23.672,5.370,3.412,2.496,49.504,13.397,33.812,7.511,1.083,42356.9,5.317,0.000,101.456,2.623,15.564,156.140,0.719,0.878,9.845,128.627,128.378,82765.9,533.6,13713.0,4.017,23576.7,762.3,15129.6,4256.6,111.5
GMP048,,SRM-1633b,"Matsumoto, Go",Sicán Archaeological Project,South America,Peru,Lambayeque,Ferreñafe,La Leche Valley,Sicán,,Pottery,Earthenware,Cajamarca Costeño (a.k.a. Sicán Painted Dish),Bowl/Plate,plain,painted,,,,Sicán Culture,feasting area,Great Plaza,Middle Sicán Period,,,,,,GMP048,AMC2,04/20/14,ADF1-S,04/11/14,13.147,30.147,0.441,24.526,5.831,7.117,2.565,62.343,12.931,28.459,8.646,1.188,41518.0,4.242,0.000,88.923,1.956,15.717,278.147,0.764,1.083,9.308,81.126,134.674,79130.6,510.4,37898.2,4.532,18115.8,966.8,18655.3,4056.0,93.1
GMP049,,SRM-1633b,"Matsumoto, Go",Sicán Archaeological Project,South America,Peru,Lambayeque,Ferreñafe,La Leche Valley,Sicán,,Pottery,Earthenware,Cajamarca Costeño (a.k.a. Sicán Painted Dish),Bowl/Plate,plain,painted,,,,Sicán Culture,feasting area,Great Plaza,Middle Sicán Period,,,,,,GMP049,AMC2,04/20/14,ADF1-S,04/11/14,16.165,27.328,0.374,23.188,5.662,4.687,2.734,57.798,13.328,32.973,8.365,1.094,42867.4,4.326,0.000,107.170,2.949,16.441,147.277,0.728,0.686,10.502,132.548,133.954,89451.9,579.8,13144.6,3.766,21825.7,757.8,12768.9,5094.7,125.4
GMP050,,SRM-1633b,"Matsumoto, Go",Sicán Archaeological Project,South America,Peru,Lambayeque,Ferreñafe,La Leche Valley,Sicán,,Pottery,Earthenware,Cajamarca Costeño (a.k.a. Sicán Painted Dish),Bowl/Plate,plain,painted,,,,Sicán Culture,feasting area,Great Plaza,Middle Sicán Period,,,,,,GMP050,AMC2,04/20/14,ADF1-S,04/11/14,14.883,29.591,0.336,29.379,5.592,3.549,2.214,59.999,9.409,29.612,6.553,1.157,35510.6,6.471,0.000,78.209,2.697,13.724,231.286,0.819,0.662,9.312,103.305,176.993,80296.2,474.6,19923.5,4.142,17984.7,605.8,17331.5,4842.3,91.4
GMP051,,SRM-1633b,"Matsumoto, Go",Sicán Archaeological Project,South America,Peru,Lambayeque,Ferreñafe,La Leche Valley,Sicán,,Pottery,Earthenware,Plainware,Bowl/Plate,plain,plain,,,,Sicán Culture,feasting area,Great Plaza,Middle Sicán Period,,,,,,GMP051,AMC2,04/20/14,ADF1-S,04/11/14,18.900,26.740,0.442,24.256,5.727,4.222,2.808,55.454,14.630,33.321,9.026,1.208,46561.9,4.308,0.000,109.417,3.015,18.715,170.873,0.717,1.009,11.198,147.716,87.557,90444.5,481.9,14630.0,4.371,19708.5,805.4,13520.7,5085.3,118.6
GMP052,,SRM-1633b,"Matsumoto, Go",Sicán Archaeological Project,South America,Peru,Lambayeque,Ferreñafe,La Leche Valley,Sicán,,Pottery,Earthenware,Cajamarca Costeño (a.k.a. Sicán Painted Dish),Bowl/Plate,plain,painted,,,,Sicán Culture,feasting area,Great Plaza,Middle Sicán Period,,,,,,GMP052,AMC2,04/20/14,ADF1-S,04/11/14,16.607,30.021,0.421,25.739,5.839,5.333,2.736,61.973,12.649,29.745,8.326,1.192,40873.7,4.368,0.000,92.916,2.133,15.573,312.651,0.749,0.982,9.388,106.236,141.009,78429.8,477.5,38277.0,3.848,21024.6,909.9,19340.4,3871.9,107.7
GMP053,,SRM-1633b,"Matsumoto, Go",Sicán Archaeological Project,South America,Peru,Lambayeque,Ferreñafe,La Leche Valley,Sicán,,Pottery,Earthenware,Plainware,Bowl/Plate,plain,plain,,,,Sicán Culture,feasting area,Great Plaza,Middle Sicán Period,,,,,,GMP053,AMC2,04/20/14,ADF1-S,04/11/14,18.033,24.478,0.377,21.478,5.186,3.809,2.346,50.448,12.265,34.717,7.900,1.072,41585.5,5.209,0.000,103.038,2.410,16.104,189.149,0.669,0.951,10.210,130.883,138.796,84026.0,407.9,16630.7,3.944,23462.7,782.0,18595.5,4594.1,104.2
GMP054,,SRM-1633b,"Matsumoto, Go",Sicán Archaeological Project,South America,Peru,Lambayeque,Ferreñafe,La Leche Valley,Sicán,,Pottery,Earthenware,Plainware,Bowl/Plate,plain,plain,,,,Sicán Culture,feasting area,Great Plaza,Middle Sicán Period,,,,,,GMP054,AMC2,04/20/14,ADF1-S,04/11/14,32.341,22.622,0.565,28.500,6.077,19.834,1.967,50.680,12.147,30.345,7.250,1.033,38727.5,3.741,0.000,98.275,2.074,14.838,195.674,0.580,0.609,9.600,118.745,182.247,86423.4,563.5,12847.9,3.468,21979.6,779.4,17676.4,3583.6,118.8
GMP055,,SRM-1633b,"Matsumoto, Go",Sicán Archaeological Project,South America,Peru,Lambayeque,Ferreñafe,La Leche Valley,Sicán,,Pottery,Earthenware,Cajamarca Costeño (a.k.a. Sicán Painted Dish),Bowl/Plate,plain,painted,,,,Sicán Culture,feasting area,Great Plaza,Middle Sicán Period,,,,,,GMP055,AMC2,04/20/14,ADF1-S,04/11/14,14.729,24.521,0.405,20.668,5.386,4.013,2.712,52.122,13.081,33.639,8.494,1.134,41410.6,4.584,0.000,112.433,2.520,16.485,171.998,0.680,0.999,10.600,134.681,126.488,85570.2,523.6,12557.2,4.154,20323.4,678.2,10146.0,4915.2,108.0
GMP056,,SRM-1633b,"Matsumoto, Go",Sicán Archaeological Project,South America,Peru,Lambayeque,Ferreñafe,La Leche Valley,Sicán,,Pottery,Earthenware,Plainware,Bowl/Plate,plain,plain,,,,Sicán Culture,feasting area,Great Plaza,Middle Sicán Period,,,,,,GMP056,AMC2,04/20/14,ADF1-S,04/11/14,9.782,28.274,0.364,25.186,5.579,3.034,2.495,57.484,12.120,33.576,7.961,1.146,38538.6,5.379,0.000,102.343,2.637,14.882,245.486,0.680,0.682,10.000,124.452,163.207,84564.4,465.3,16481.8,4.213,22983.3,751.1,13347.9,4490.9,109.2
GMP057,,SRM-1633b,"Matsumoto, Go",Sicán Archaeological Project,South America,Peru,Lambayeque,Ferreñafe,La Leche Valley,Sicán,,Pottery,Earthenware,Plainware,Bowl/Plate,plain,plain,,,,Sicán Culture,feasting area,Great Plaza,Middle Sicán Period,,,,,,GMP057,AMC2,04/20/14,ADF1-S,04/11/14,21.053,21.354,0.327,19.497,4.609,3.316,2.442,42.297,13.406,34.655,8.523,0.970,45696.2,3.603,0.000,113.265,2.654,15.697,140.284,0.685,0.573,10.166,124.146,107.100,87781.6,472.1,10224.1,3.308,30108.7,658.2,19360.5,4413.1,130.1
GMP058,,SRM-1633b,"Matsumoto, Go",Sicán Archaeological Project,South America,Peru,Lambayeque,Ferreñafe,La Leche Valley,Sicán,,Pottery,Earthenware,Cajamarca Costeño (a.k.a. Sicán Painted Dish),Bowl/Plate,plain,painted,,,,Sicán Culture,feasting area,Great Plaza,Middle Sicán Period,,,,,,GMP058,AMC2,04/20/14,ADF1-S,04/11/14,15.978,22.874,0.356,18.174,4.835,3.125,2.117,46.138,10.719,31.747,7.307,1.063,35243.1,5.089,0.000,95.536,2.398,13.295,185.252,0.647,0.625,8.976,115.221,127.446,81341.7,504.7,12015.0,3.652,18303.4,634.2,13737.6,4664.5,91.1
GMP059,,SRM-1633b,"Matsumoto, Go",Sicán Archaeological Project,South America,Peru,Lambayeque,Ferreñafe,La Leche Valley,Sicán,,Pottery,Earthenware,Plainware,Bowl/Plate,plain,plain,,,,Sicán Culture,feasting area,Great Plaza,Middle Sicán Period,,,,,,GMP059,AMC2,04/20/14,ADF1-S,04/11/14,23.512,28.923,0.418,43.407,6.224,3.745,2.619,58.209,14.277,35.832,8.145,1.142,45653.1,4.117,0.000,96.288,3.179,17.197,139.833,0.716,1.107,11.745,142.074,110.789,90651.6,455.6,9340.4,4.188,20643.4,857.1,16689.2,5096.7,88.9
GMP060,,SRM-1633b,"Matsumoto, Go",Sicán Archaeological Project,South America,Peru,Lambayeque,Ferreñafe,La Leche Valley,Sicán,,Pottery,Earthenware,Plainware,Bowl/Plate,plain,plain,,,,Sicán Culture,feasting area,Great Plaza,Middle Sicán Period,,,,,,GMP060,AMC2,04/20/14,ADF1-S,04/11/14,25.824,24.909,0.387,22.677,5.660,6.807,2.050,52.103,12.693,32.883,7.797,1.110,40527.3,4.694,0.000,100.817,2.483,14.886,216.159,0.616,0.677,11.062,122.266,144.500,82939.6,693.2,16113.5,3.392,25219.3,791.5,19488.7,3436.5,103.5
GMP061,,SRM-1633b,"Matsumoto, Go",Sicán Archaeological Project,South America,Peru,Lambayeque,Ferreñafe,La Leche Valley,Sicán,,Pottery,Earthenware,Plainware,Bowl/Plate,plain,plain,,,,Sicán Culture,feasting area,Great Plaza,Middle Sicán Period,,,,,,GMP061,AMC2,04/20/14,AQT1-S,04/24/14,18.972,23.634,0.384,32.146,5.473,3.288,2.644,53.433,14.516,33.141,8.178,1.117,44307.9,4.330,50.598,101.207,3.045,16.582,202.635,0.741,1.037,10.934,139.505,119.959,87709.9,487.7,12951.2,3.692,20886.5,855.6,15678.0,4346.0,117.9
GMP062,,SRM-1633b,"Matsumoto, Go",Sicán Archaeological Project,South America,Peru,Lambayeque,Ferreñafe,La Leche Valley,Sicán,,Pottery,Earthenware,Plainware,Bowl/Plate,plain,plain,,,,Sicán Culture,feasting area,Great Plaza,Middle Sicán Period,,,,,,GMP062,AMC2,04/20/14,AQT1-S,04/24/14,18.026,39.649,0.376,32.280,6.898,5.194,2.522,81.584,14.119,33.776,8.406,1.172,44101.5,4.374,0.000,101.670,2.890,16.579,153.243,0.701,0.761,13.707,141.717,130.254,89816.9,453.1,13460.0,4.374,22446.5,824.1,15678.2,4000.2,132.2
GMP063,,SRM-1633b,"Matsumoto, Go",Sicán Archaeological Project,South America,Peru,Lambayeque,Ferreñafe,La Leche Valley,Sicán,,Pottery,Earthenware,Plainware,Bowl/Plate,plain,plain,,,,Sicán Culture,feasting area,Great Plaza,Middle Sicán Period,,,,,,GMP063,AMC2,04/20/14,AQT1-S,04/24/14,17.183,26.962,0.445,22.220,5.850,6.120,2.577,55.171,14.849,40.179,10.594,1.207,49617.1,3.875,0.000,119.408,2.841,18.658,154.518,0.726,0.647,12.560,165.820,113.885,101521.2,527.7,12502.3,4.401,24767.1,747.9,13584.2,4391.8,128.6
GMP064,,SRM-1633b,"Matsumoto, Go",Sicán Archaeological Project,South America,Peru,Lambayeque,Ferreñafe,La Leche Valley,Sicán,,Pottery,Earthenware,Plainware,Bowl/Plate,plain,plain,,,,Sicán Culture,feasting area,Great Plaza,Middle Sicán Period,,,,,,GMP064,AMC2,04/20/14,AQT1-S,04/24/14,15.627,29.185,0.441,24.210,5.810,4.342,2.724,61.612,14.627,31.931,8.796,1.142,45513.6,4.736,0.000,105.567,2.961,18.187,132.400,0.734,0.997,11.242,149.979,95.370,90848.1,460.1,13340.2,4.094,24202.6,828.2,12894.4,4624.6,126.4
GMP065,,SRM-1633b,"Matsumoto, Go",Sicán Archaeological Project,South America,Peru,Lambayeque,Ferreñafe,La Leche Valley,Sicán,,Pottery,Earthenware,Plainware,Bowl/Plate,plain,plain,,,,Sicán Culture,feasting area,Great Plaza,Middle Sicán Period,,,,,,GMP065,AMC2,04/20/14,AQT1-S,04/24/14,18.640,25.135,0.340,34.015,5.545,3.382,2.514,50.816,13.070,32.042,8.163,1.123,43589.2,4.619,0.000,103.933,3.001,16.450,160.323,0.687,0.986,12.569,130.146,127.456,87986.3,444.5,13001.8,3.640,24134.2,696.8,17791.1,4136.1,118.8
GMP066,,SRM-1633b,"Matsumoto, Go",Sicán Archaeological Project,South America,Peru,Lambayeque,Ferreñafe,La Leche Valley,Sicán,,Pottery,Earthenware,Plainware,Bowl/Plate,plain,plain,,,,Sicán Culture,feasting area,Great Plaza,Middle Sicán Period,,,,,,GMP066,AMC2,04/20/14,AQT1-S,04/24/14,11.416,24.143,0.366,19.975,5.363,3.890,2.645,49.905,13.787,35.105,9.130,1.085,43717.7,4.376,36.582,110.327,2.673,16.871,206.269,0.670,0.622,12.913,122.305,108.428,93430.0,464.6,15924.9,4.161,28782.1,724.1,20665.4,3792.2,106.9
GMP067,,SRM-1633b,"Matsumoto, Go",Sicán Archaeological Project,South America,Peru,Lambayeque,Ferreñafe,La Leche Valley,Sicán,,Pottery,Earthenware,Plainware,Bowl/Plate,plain,plain,,,,Sicán Culture,feasting area,Great Plaza,Middle Sicán Period,,,,,,GMP067,AMC2,04/20/14,AQT1-S,04/24/14,39.811,24.925,0.471,21.283,5.694,11.032,2.416,51.847,13.090,35.463,8.652,1.053,42649.5,3.602,0.000,105.729,2.189,15.791,201.066,0.644,0.597,10.769,147.439,134.647,88803.5,495.1,11716.9,4.289,23443.8,727.1,18608.6,3426.8,120.2
GMP068,,SRM-1633b,"Matsumoto, Go",Sicán Archaeological Project,South America,Peru,Lambayeque,Ferreñafe,La Leche Valley,Sicán,,Pottery,Earthenware,Plainware,Bowl/Plate,plain,plain,,,,Sicán Culture,feasting area,Great Plaza,Middle Sicán Period,,,,,,GMP068,AMC2,04/20/14,AQT1-S,04/24/14,16.684,25.405,0.415,22.249,5.793,7.351,2.403,54.042,13.990,33.376,8.547,1.135,43167.6,4.335,0.000,104.657,2.876,17.646,172.419,0.672,0.938,11.373,147.884,115.592,87623.7,538.1,14205.0,3.697,20680.1,792.2,11556.7,4360.2,135.9
GMP069,,SRM-1633b,"Matsumoto, Go",Sicán Archaeological Project,South America,Peru,Lambayeque,Ferreñafe,La Leche Valley,Sicán,,Pottery,Earthenware,Plainware,Bowl/Plate,plain,plain,,,,Sicán Culture,feasting area,Great Plaza,Middle Sicán Period,,,,,,GMP069,AMC2,04/20/14,AQT1-S,04/24/14,14.761,26.903,0.510,28.473,6.036,8.382,2.795,57.198,15.415,33.727,9.523,1.218,46512.7,4.507,0.000,113.897,2.991,17.814,223.384,0.722,1.077,11.297,148.332,163.997,87980.8,598.7,15360.2,3.905,23564.5,844.4,11243.2,4587.2,128.6
GMP070,,SRM-1633b,"Matsumoto, Go",Sicán Archaeological Project,South America,Peru,Lambayeque,Ferreñafe,La Leche Valley,Sicán,,Pottery,Earthenware,Plainware,Bowl/Plate,plain,plain,,,,Sicán Culture,feasting area,Great Plaza,Middle Sicán Period,,,,,,GMP070,AMC2,04/20/14,AQT1-S,04/24/14,18.827,25.791,0.381,20.839,5.727,6.254,2.845,54.457,13.453,34.942,8.648,1.146,44403.0,5.424,0.000,110.762,2.680,18.181,189.958,0.737,0.996,10.589,149.451,174.589,90226.8,617.9,15133.4,4.153,23786.8,1072.3,12634.8,4726.2,132.7
GMP071,,SRM-1633b,"Matsumoto, Go",Sicán Archaeological Project,South America,Peru,Lambayeque,Ferreñafe,La Leche Valley,Sicán,,Pottery,Earthenware,Plainware,Bowl/Plate,plain,plain,,,,Sicán Culture,feasting area,Great Plaza,Middle Sicán Period,,,,,,GMP071,AMC2,04/20/14,AQT1-S,04/24/14,22.099,22.645,0.381,18.972,5.310,4.195,2.865,48.194,13.931,33.166,9.317,1.090,43918.1,3.576,0.000,108.728,2.795,16.787,112.381,0.650,0.655,11.262,155.009,108.919,91417.5,478.9,11487.3,3.965,22847.3,702.6,14578.8,4155.2,132.7
GMP072,,SRM-1633b,"Matsumoto, Go",Sicán Archaeological Project,South America,Peru,Lambayeque,Ferreñafe,La Leche Valley,Sicán,,Pottery,Earthenware,Plainware,Bowl/Plate,plain,plain,,,,Sicán Culture,feasting area,Great Plaza,Middle Sicán Period,,,,,,GMP072,AMC2,04/20/14,AQT1-S,04/24/14,26.000,23.566,0.463,25.018,5.597,8.750,2.657,49.903,13.841,33.123,8.832,1.111,44205.8,4.080,0.000,104.518,2.277,17.408,168.502,0.668,1.096,11.628,146.592,175.260,96580.0,440.0,12153.0,3.838,25437.8,739.2,19888.5,4835.6,133.5
GMP073,,SRM-1633b,"Matsumoto, Go",Sicán Archaeological Project,South America,Peru,Lambayeque,Ferreñafe,La Leche Valley,Sicán,,Pottery,Earthenware,Plainware,Bowl/Plate,plain,plain,,,,Sicán Culture,feasting area,Great Plaza,Middle Sicán Period,,,,,,GMP073,AMC2,04/20/14,AQT1-S,04/24/14,17.640,24.339,0.352,23.755,5.611,3.168,2.302,51.665,13.714,31.175,8.560,1.117,43545.9,3.697,0.000,105.987,2.996,17.339,128.683,0.638,0.995,10.371,141.355,113.304,89534.2,471.1,14070.1,4.080,22092.5,756.3,13732.3,3901.2,111.5
GMP074,,SRM-1633b,"Matsumoto, Go",Sicán Archaeological Project,South America,Peru,Lambayeque,Ferreñafe,La Leche Valley,Sicán,,Pottery,Earthenware,Plainware,Bowl/Plate,plain,plain,,,,Sicán Culture,feasting area,Great Plaza,Middle Sicán Period,,,,,,GMP074,AMC2,04/20/14,AQT1-S,04/24/14,24.098,22.724,0.366,20.019,5.324,3.300,2.311,46.678,12.806,33.393,7.991,1.033,42303.6,4.708,0.000,105.627,2.819,15.797,187.672,0.648,0.642,10.220,93.583,158.203,90075.8,534.8,13367.7,3.992,23120.0,823.3,18649.9,4854.3,120.3
GMP075,,SRM-1633b,"Matsumoto, Go",Sicán Archaeological Project,South America,Peru,Lambayeque,Ferreñafe,La Leche Valley,Sicán,,Pottery,Earthenware,Cajamarca Costeño (a.k.a. Sicán Painted Dish),Bowl/Plate,plain,painted,,,,Sicán Culture,feasting area,Great Plaza,Middle Sicán Period,,,,,,GMP075,AMC2,04/20/14,AQT1-S,04/24/14,17.154,24.255,0.349,29.780,5.219,3.677,2.593,49.770,13.691,43.278,8.285,1.105,45597.8,3.987,0.000,105.781,2.586,15.949,124.165,0.775,0.594,10.119,173.170,107.335,88233.1,462.0,10001.3,3.767,24930.5,728.6,18431.9,4641.4,116.6
GMP076,,SRM-1633b,"Matsumoto, Go",Sicán Archaeological Project,South America,Peru,Lambayeque,Ferreñafe,La Leche Valley,Sicán,,Pottery,Earthenware,Plainware,Bowl/Plate,plain,plain,,,,Sicán Culture,feasting area,Great Plaza,Middle Sicán Period,,,,,,GMP076,AMC2,04/20/14,AQT1-S,04/24/14,21.064,25.659,0.381,21.234,5.539,3.246,2.557,54.839,11.598,37.536,7.250,1.054,40826.0,5.017,0.000,99.157,2.541,16.112,212.450,0.713,0.929,10.324,127.801,107.560,85895.1,548.9,17160.5,4.018,26206.3,892.8,15293.9,4471.2,101.9
