Repository: EvanEames/MLADCH2526

File: week4/Matsumoto_GMP001-225.csv (part 2 of 3)
ANID,Alt_ID,Standard,Investigator,Source,Region,Country,State/Province,County/District,Subregion,Site_Name,Site_Number,Material,Ware,Ceramic_Type,Form,Exterior_Decoration,Interior_Decoration,Paste_Color,Major_Temper,Minor_Temper,Culture,Context,Provenience,Era/Period,Date_Range,Picture,Comments,Notes,Chemgrp,Spare_ANID,Long_RDF,Long_Date,Short_RDF,Short_Date,As,La,Lu,Nd,Sm,U,Yb,Ce,Co,Cr,Cs,Eu,Fe,Hf,Ni,Rb,Sb,Sc,Sr,Ta,Tb,Th,Zn,Zr,Al,Ba,Ca,Dy,K,Mn,Na,Ti,V
GMP077,,SRM-1633b,"Matsumoto, Go",Sicán Archaeological Project,South America,Peru,Lambayeque,Ferreñafe,La Leche Valley,Sicán,,Pottery,Earthenware,Plainware,Bowl/Plate,plain,plain,,,,Sicán Culture,feasting area,Great Plaza,Middle Sicán Period,,,,,,GMP077,AMC2,04/20/14,AQT1-S,04/24/14,24.305,26.578,0.410,27.435,5.526,8.651,2.500,56.710,12.056,31.861,7.365,1.030,43012.4,4.706,0.000,98.645,2.485,15.426,247.465,0.751,0.617,9.857,135.378,143.886,84685.5,532.2,16063.8,3.752,23428.4,847.3,14851.9,5072.4,145.4
GMP078,,SRM-1633b,"Matsumoto, Go",Sicán Archaeological Project,South America,Peru,Lambayeque,Ferreñafe,La Leche Valley,Sicán,,Pottery,Earthenware,Plainware,Bowl/Plate,plain,plain,,,,Sicán Culture,feasting area,Great Plaza,Middle Sicán Period,,,,,,GMP078,AMC2,04/20/14,AQT1-S,04/24/14,14.534,23.903,0.351,19.144,5.084,3.301,2.168,51.304,15.916,34.629,7.275,1.060,40251.8,5.157,41.966,100.345,2.871,15.628,138.781,0.722,0.898,9.313,129.681,135.579,81332.1,459.1,16054.4,3.527,27159.7,798.0,15032.0,5054.8,111.0
GMP079,,SRM-1633b,"Matsumoto, Go",Sicán Archaeological Project,South America,Peru,Lambayeque,Ferreñafe,La Leche Valley,Sicán,,Pottery,Earthenware,Plainware,Bowl/Plate,plain,plain,,,,Sicán Culture,feasting area,Great Plaza,Middle Sicán Period,,,,,,GMP079,AMC2,04/20/14,AQT1-S,04/24/14,13.557,21.446,0.328,18.742,4.634,2.671,2.206,40.289,13.509,31.242,8.031,0.992,42802.8,4.449,0.000,108.251,2.795,16.367,202.716,0.658,0.973,8.781,143.639,93.672,94607.4,483.9,13175.0,3.298,31335.8,726.6,15125.0,4420.6,107.8
GMP080,,SRM-1633b,"Matsumoto, Go",Sicán Archaeological Project,South America,Peru,Lambayeque,Ferreñafe,La Leche Valley,Sicán,,Pottery,Earthenware,Cajamarca Costeño (a.k.a. Sicán Painted Dish),Bowl/Plate,plain,painted,,,,Sicán Culture,feasting area,Great Plaza,Middle Sicán Period,,,,,,GMP080,AMC3,04/20/14,AQT1-S,04/24/14,14.348,26.533,0.383,20.511,5.322,3.592,2.505,54.350,11.881,32.271,8.590,1.142,38277.4,5.474,0.000,85.576,1.794,15.094,409.825,0.800,0.645,9.228,101.630,144.816,83035.2,512.3,43213.8,3.993,21670.8,798.4,17095.5,4725.9,113.7
GMP081,,SRM-1633b,"Matsumoto, Go",Sicán Archaeological Project,South America,Peru,Lambayeque,Ferreñafe,La Leche Valley,Sicán,,Pottery,Earthenware,Plainware,Bowl/Plate,plain,plain,,,,Sicán Culture,feasting area,Great Plaza,Middle Sicán Period,,,,,,GMP081,AMC3,04/20/14,AQT1-S,04/24/14,18.556,19.793,0.333,19.318,4.755,2.938,2.334,41.171,13.421,31.957,9.124,1.029,39968.1,3.483,0.000,113.176,2.842,15.538,173.168,0.657,0.606,10.073,112.287,113.962,96413.0,510.3,11385.7,3.712,32319.6,676.0,15501.1,3577.9,116.5
GMP082,,SRM-1633b,"Matsumoto, Go",Sicán Archaeological Project,South America,Peru,Lambayeque,Ferreñafe,La Leche Valley,Sicán,,Pottery,Earthenware,Plainware,Bowl/Plate,plain,plain,,,,Sicán Culture,feasting area,Great Plaza,Middle Sicán Period,,,,,,GMP082,AMC3,04/20/14,AQT1-S,04/24/14,17.998,21.200,0.335,21.661,4.915,3.087,2.360,43.373,13.413,36.099,9.215,1.053,43700.5,4.013,0.000,106.715,2.336,16.976,137.827,0.662,0.637,10.736,118.698,79.255,94047.7,495.0,11175.9,3.440,25828.4,794.1,15886.9,4346.2,129.4
GMP083,,SRM-1633b,"Matsumoto, Go",Sicán Archaeological Project,South America,Peru,Lambayeque,Ferreñafe,La Leche Valley,Sicán,,Pottery,Earthenware,Plainware,Bowl/Plate,plain,plain,,,,Sicán Culture,feasting area,Great Plaza,Middle Sicán Period,,,,,,GMP083,AMC3,04/20/14,AQT1-S,04/24/14,19.350,24.378,0.401,21.643,5.439,3.667,2.611,50.798,13.723,33.315,9.989,1.139,41845.9,3.861,0.000,114.314,3.113,17.198,159.635,0.654,0.714,15.492,116.773,102.083,96864.9,583.0,13273.8,3.591,23048.3,735.1,11143.5,4563.6,124.4
GMP084,,SRM-1633b,"Matsumoto, Go",Sicán Archaeological Project,South America,Peru,Lambayeque,Ferreñafe,La Leche Valley,Sicán,,Pottery,Earthenware,Plainware,Bowl/Plate,plain,plain,,,,Sicán Culture,feasting area,Great Plaza,Middle Sicán Period,,,,,,GMP084,AMC3,04/20/14,AQT1-S,04/24/14,19.973,32.750,0.516,28.294,6.556,4.607,3.802,68.728,16.242,41.546,9.049,1.193,56638.4,7.967,0.000,100.947,3.839,19.803,160.445,0.978,0.851,22.757,122.011,201.710,91044.9,424.2,13288.2,4.497,20336.8,1034.4,12432.2,7074.5,192.4
GMP085,,SRM-1633b,"Matsumoto, Go",Sicán Archaeological Project,South America,Peru,Lambayeque,Ferreñafe,La Leche Valley,Sicán,,Pottery,Earthenware,Plainware,Bowl/Plate,plain,plain,,,,Sicán Culture,feasting area,Great Plaza,Middle Sicán Period,,,,,,GMP085,AMC3,04/20/14,AQT1-S,04/24/14,37.375,29.023,0.404,24.417,5.653,3.789,2.679,60.331,13.653,36.224,7.977,1.175,38700.4,5.610,0.000,95.120,2.675,16.328,181.585,0.742,1.015,13.098,114.908,142.536,90908.4,529.0,16413.1,4.471,21835.4,787.2,17372.1,4684.4,123.4
GMP086,,SRM-1633b,"Matsumoto, Go",Sicán Archaeological Project,South America,Peru,Lambayeque,Ferreñafe,La Leche Valley,Sicán,,Pottery,Earthenware,Plainware,Bowl/Plate,plain,plain,,,,Sicán Culture,feasting area,Great Plaza,Middle Sicán Period,,,,,,GMP086,AMC3,04/20/14,AQT1-S,04/24/14,13.535,27.693,0.386,25.586,5.501,3.876,2.594,55.571,12.408,28.803,8.220,1.181,39604.6,4.034,0.000,87.222,2.090,15.208,358.798,0.782,0.650,9.055,101.138,110.891,83901.1,524.4,43768.7,3.623,21681.3,900.1,18962.9,5259.6,107.9
GMP087,,SRM-1633b,"Matsumoto, Go",Sicán Archaeological Project,South America,Peru,Lambayeque,Ferreñafe,La Leche Valley,Sicán,,Pottery,Earthenware,Cajamarca Costeño (a.k.a. Sicán Painted Dish),Bowl/Plate,plain,painted,,,,Sicán Culture,feasting area,Great Plaza,Middle Sicán Period,,,,,,GMP087,AMC3,04/20/14,AQT1-S,04/24/14,27.146,23.712,0.411,20.125,5.182,5.022,2.316,49.295,12.502,32.892,7.557,1.048,35629.6,4.438,0.000,98.662,2.134,14.561,202.352,0.681,0.565,9.505,97.180,136.917,83945.1,538.8,17057.0,3.510,24752.4,721.1,18638.1,3501.8,123.1
GMP088,,SRM-1633b,"Matsumoto, Go",Sicán Archaeological Project,South America,Peru,Lambayeque,Ferreñafe,La Leche Valley,Sicán,,Pottery,Earthenware,Plainware,Bowl/Plate,plain,plain,,,,Sicán Culture,feasting area,Great Plaza,Middle Sicán Period,,,,,,GMP088,AMC3,04/20/14,AQT1-S,04/24/14,29.725,29.566,0.525,26.134,5.979,10.510,2.432,60.184,12.971,32.058,9.131,1.095,41914.2,4.262,0.000,109.375,2.410,16.602,205.312,0.664,0.638,10.362,133.274,166.692,96045.1,506.0,12349.8,3.654,26006.9,767.7,17311.4,3975.9,115.5
GMP089,,SRM-1633b,"Matsumoto, Go",Sicán Archaeological Project,South America,Peru,Lambayeque,Ferreñafe,La Leche Valley,Sicán,,Pottery,Earthenware,Plainware,Bowl/Plate,plain,plain,,,,Sicán Culture,feasting area,Great Plaza,Middle Sicán Period,,,,,,GMP089,AMC3,04/20/14,AQT1-S,04/24/14,15.698,25.543,0.358,25.836,5.403,2.929,2.585,54.336,14.048,33.284,9.002,1.127,41212.0,3.974,0.000,110.578,3.115,17.020,284.978,0.664,0.715,11.166,115.323,95.317,89406.6,547.9,15558.2,3.741,30876.9,774.0,20749.3,4015.9,113.0
GMP090,,SRM-1633b,"Matsumoto, Go",Sicán Archaeological Project,South America,Peru,Lambayeque,Ferreñafe,La Leche Valley,Sicán,,Pottery,Earthenware,Cajamarca Costeño (a.k.a. Sicán Painted Dish),Bowl/Plate,plain,painted,,,,Sicán Culture,feasting area,Great Plaza,Middle Sicán Period,,,,,,GMP090,AMC3,04/20/14,AQT1-S,04/24/14,17.785,29.380,0.322,25.785,5.577,3.389,2.462,59.350,11.845,35.920,6.912,1.129,37452.2,5.766,0.000,86.339,2.663,14.328,183.760,0.845,0.691,9.266,105.114,154.443,78793.6,538.9,15156.8,3.647,20990.6,837.1,17365.0,4226.9,107.9
GMP091,,SRM-1633b,"Matsumoto, Go",Sicán Archaeological Project,South America,Peru,Lambayeque,Ferreñafe,La Leche Valley,Sicán,,Pottery,Earthenware,Plainware,Bowl/Plate,plain,plain,,,,Sicán Culture,feasting area,Great Plaza,Middle Sicán Period,,,,,,GMP091,AMC3,04/20/14,AQT1-S,04/24/14,27.522,25.730,0.434,23.650,5.735,6.294,2.570,55.089,12.340,29.100,7.973,1.102,37986.0,5.085,0.000,101.491,2.603,16.891,305.233,0.713,0.690,11.962,112.205,133.230,85052.1,515.0,16557.7,4.092,25378.3,772.2,14389.3,4910.7,122.0
GMP092,,SRM-1633b,"Matsumoto, Go",Sicán Archaeological Project,South America,Peru,Lambayeque,Ferreñafe,La Leche Valley,Sicán,,Pottery,Earthenware,Cajamarca Costeño (a.k.a. Sicán Painted Dish),Bowl/Plate,plain,painted,,,,Sicán Culture,feasting area,Great Plaza,Middle Sicán Period,,,,,,GMP092,AMC3,04/20/14,AQT2-S,04/24/14,13.135,28.759,0.399,25.365,5.835,4.368,2.713,58.203,9.390,37.139,6.697,1.115,34890.2,5.307,0.000,95.872,2.031,15.234,204.226,0.824,0.695,11.286,102.349,137.153,84367.3,554.5,14422.1,4.171,22562.1,453.3,17915.1,4530.9,114.6
GMP093,,SRM-1633b,"Matsumoto, Go",Sicán Archaeological Project,South America,Peru,Lambayeque,Ferreñafe,La Leche Valley,Sicán,,Pottery,Earthenware,Cajamarca Costeño (a.k.a. Sicán Painted Dish),Bowl/Plate,plain,painted,,,,Sicán Culture,feasting area,Great Plaza,Middle Sicán Period,,,,,,GMP093,AMC3,04/20/14,AQT2-S,04/24/14,14.810,25.084,0.332,22.766,5.109,3.534,2.332,49.005,11.787,28.412,7.117,1.068,36770.3,3.904,0.000,90.133,2.324,14.499,179.879,0.638,0.556,10.094,99.282,101.683,87193.1,487.6,11381.7,3.416,21603.4,639.9,16914.7,3586.4,93.7
GMP094,,SRM-1633b,"Matsumoto, Go",Sicán Archaeological Project,South America,Peru,Lambayeque,Ferreñafe,La Leche Valley,Sicán,,Pottery,Earthenware,Plainware,Bowl/Plate,plain,plain,,,,Sicán Culture,feasting area,Great Plaza,Middle Sicán Period,,,,,,GMP094,AMC3,04/20/14,AQT2-S,04/24/14,30.962,25.979,0.418,24.413,5.641,3.961,2.720,54.814,12.113,30.023,7.741,1.087,38657.8,5.821,0.000,101.875,2.771,16.460,151.035,0.776,0.989,9.679,111.618,143.961,87765.6,533.0,16194.3,4.005,20343.6,717.8,15540.4,5070.7,134.8
GMP095,,SRM-1633b,"Matsumoto, Go",Sicán Archaeological Project,South America,Peru,Lambayeque,Ferreñafe,La Leche Valley,Sicán,,Pottery,Earthenware,Plainware,Bowl/Plate,plain,plain,,,,Sicán Culture,feasting area,Great Plaza,Middle Sicán Period,,,,,,GMP095,AMC3,04/20/14,AQT2-S,04/24/14,17.062,26.609,0.315,24.256,5.799,3.050,2.424,54.257,11.557,31.972,8.615,1.158,40599.2,3.701,0.000,103.513,3.061,16.515,131.749,0.687,0.645,11.311,119.701,89.216,88266.0,450.9,11927.3,3.549,23035.8,651.7,15883.1,3781.4,118.4
GMP096,,SRM-1633b,"Matsumoto, Go",Sicán Archaeological Project,South America,Peru,Lambayeque,Ferreñafe,La Leche Valley,Sicán,,Pottery,Earthenware,Plainware,Bowl/Plate,plain,plain,,,,Sicán Culture,feasting area,Great Plaza,Middle Sicán Period,,,,,,GMP096,AMC3,04/20/14,AQT2-S,04/24/14,21.335,25.180,0.384,20.580,5.184,5.782,1.922,52.443,10.559,29.836,6.925,1.034,31437.5,3.993,0.000,90.879,1.920,12.885,215.028,0.612,0.599,8.953,103.379,139.591,84416.6,578.2,13695.9,3.443,23580.9,587.7,19119.0,4462.1,120.7
GMP097,,SRM-1633b,"Matsumoto, Go",Sicán Archaeological Project,South America,Peru,Lambayeque,Ferreñafe,La Leche Valley,Sicán,,Pottery,Earthenware,Plainware,Bowl/Plate,plain,plain,,,,Sicán Culture,feasting area,Great Plaza,Middle Sicán Period,,,,,,GMP097,AMC3,04/20/14,AQT2-S,04/24/14,13.938,22.578,0.335,21.362,4.859,3.018,2.313,46.958,12.928,33.586,7.983,1.060,39353.1,4.712,0.000,108.314,2.831,15.183,303.307,0.696,0.552,10.030,130.658,120.675,83732.7,551.3,19322.2,3.204,22777.0,932.8,12725.3,4364.2,116.1
GMP098,,SRM-1633b,"Matsumoto, Go",Sicán Archaeological Project,South America,Peru,Lambayeque,Ferreñafe,La Leche Valley,Sicán,,Pottery,Earthenware,Plainware,Bowl/Plate,plain,plain,,,,Sicán Culture,feasting area,Great Plaza,Middle Sicán Period,,,,,,GMP098,AMC3,04/20/14,AQT2-S,04/24/14,38.973,22.480,0.394,23.120,5.132,6.119,2.284,46.936,11.244,29.992,7.855,0.971,41488.9,5.238,0.000,100.510,2.549,15.247,268.678,0.712,0.585,11.137,133.629,161.037,85469.6,476.0,15656.8,3.839,24323.4,667.6,15557.9,4517.6,138.9
GMP099,,SRM-1633b,"Matsumoto, Go",Sicán Archaeological Project,South America,Peru,Lambayeque,Ferreñafe,La Leche Valley,Sicán,,Pottery,Earthenware,Plainware,Bowl/Plate,plain,plain,,,,Sicán Culture,feasting area,Great Plaza,Middle Sicán Period,,,,,,GMP099,AMC3,04/20/14,AQT2-S,04/24/14,36.758,24.534,0.446,25.068,5.363,7.966,2.239,51.240,11.510,25.925,7.496,0.974,38796.9,4.579,0.000,94.281,2.490,15.036,239.306,0.681,0.810,8.147,125.083,136.020,82872.0,478.3,15202.5,3.490,20231.0,695.6,16595.2,4607.3,145.4
GMP100,,SRM-1633b,"Matsumoto, Go",Sicán Archaeological Project,South America,Peru,Lambayeque,Ferreñafe,La Leche Valley,Sicán,,Pottery,Earthenware,Plainware,Bowl/Plate,plain,plain,,,,Sicán Culture,feasting area,Great Plaza,Middle Sicán Period,,,,,,GMP100,AMC3,04/20/14,AQT2-S,04/24/14,42.733,28.321,0.519,25.604,6.160,8.225,2.693,59.334,12.197,35.888,7.958,1.178,38918.9,5.517,0.000,97.213,2.282,15.861,282.696,0.747,0.723,11.883,123.095,163.519,84944.7,549.4,15739.9,4.039,28708.1,731.3,19167.7,4565.0,127.4
GMP101,,SRM-1633b,"Matsumoto, Go",Sicán Archaeological Project,South America,Peru,Lambayeque,Ferreñafe,La Leche Valley,Sicán,,Pottery,Earthenware,Plainware,Bowl/Plate,plain,plain,,,,Sicán Culture,feasting area,Great Plaza,Middle Sicán Period,,,,,,GMP101,AMC3,04/20/14,AQT2-S,04/24/14,27.080,24.927,0.378,23.661,5.397,4.469,2.569,50.573,12.365,33.223,8.617,1.068,40420.4,3.716,26.467,103.589,2.275,15.793,231.124,0.702,0.644,10.400,127.293,98.909,89642.6,478.9,13583.8,3.463,28351.8,712.5,16459.6,4566.1,112.0
GMP102,,SRM-1633b,"Matsumoto, Go",Sicán Archaeological Project,South America,Peru,Lambayeque,Ferreñafe,La Leche Valley,Sicán,,Pottery,Earthenware,Plainware,Bowl/Plate,plain,plain,,,,Sicán Culture,feasting area,Great Plaza,Middle Sicán Period,,,,,,GMP102,AMC3,04/20/14,AQT2-S,04/24/14,30.921,25.144,0.376,24.838,5.247,7.223,1.943,50.410,10.500,25.841,6.827,1.013,30434.9,3.953,0.000,89.294,1.796,12.443,236.928,0.594,0.621,8.959,104.896,112.238,77785.4,514.1,13741.5,3.163,22582.6,509.4,18226.1,4127.6,101.2
GMP103,,SRM-1633b,"Matsumoto, Go",Sicán Archaeological Project,South America,Peru,Lambayeque,Ferreñafe,La Leche Valley,Sicán,,Pottery,Earthenware,Plainware,Bowl/Plate,plain,plain,,,,Sicán Culture,feasting area,Great Plaza,Middle Sicán Period,,,,,,GMP103,AMC3,04/20/14,AQT2-S,04/24/14,20.352,23.208,0.359,22.009,5.221,2.740,2.391,49.509,13.959,32.606,9.231,1.089,40972.3,3.884,0.000,115.063,2.911,16.946,151.164,0.646,0.635,10.854,134.580,120.024,91233.2,521.7,14070.8,3.706,30358.1,738.4,13192.5,4517.1,127.9
GMP104,,SRM-1633b,"Matsumoto, Go",Sicán Archaeological Project,South America,Peru,Lambayeque,Ferreñafe,La Leche Valley,Sicán,,Pottery,Earthenware,Plainware,Bowl/Plate,plain,plain,,,,Sicán Culture,feasting area,Great Plaza,Middle Sicán Period,,,,,,GMP104,AMC3,04/20/14,AQT2-S,04/24/14,28.206,25.786,0.472,24.130,5.656,9.407,2.314,54.555,12.318,29.439,8.054,1.019,37921.5,4.307,0.000,100.905,2.329,15.249,236.250,0.656,0.599,10.081,120.396,141.998,88283.2,567.7,14547.9,3.608,24946.1,750.1,15923.7,3522.0,122.3
GMP105,,SRM-1633b,"Matsumoto, Go",Sicán Archaeological Project,South America,Peru,Lambayeque,Ferreñafe,La Leche Valley,Sicán,,Pottery,Earthenware,Plainware,Bowl/Plate,plain,plain,,,,Sicán Culture,feasting area,Great Plaza,Middle Sicán Period,,,,,,GMP105,AMC3,04/20/14,AQT2-S,04/24/14,28.013,23.896,0.489,22.097,5.330,7.475,2.363,48.494,12.459,31.374,7.901,1.059,36938.8,4.167,0.000,99.784,2.561,15.469,268.731,0.677,0.656,9.817,121.639,144.440,86169.9,582.5,13258.7,3.237,27910.1,720.6,15604.4,3988.5,115.2
GMP106,,SRM-1633b,"Matsumoto, Go",Sicán Archaeological Project,South America,Peru,Lambayeque,Ferreñafe,La Leche Valley,Sicán,,Pottery,Earthenware,Plainware,Bowl/Plate,plain,plain,,,,Sicán Culture,feasting area,Great Plaza,Middle Sicán Period,,,,,,GMP106,AMC3,04/20/14,AQT2-S,04/24/14,17.858,27.585,0.330,26.450,5.374,2.847,2.196,55.433,12.526,30.079,8.045,1.050,38934.2,3.829,0.000,110.985,3.094,15.549,205.653,0.592,0.624,10.113,146.131,97.814,87161.9,472.0,16106.2,3.357,36292.5,720.4,16104.1,3842.5,110.9
GMP107,,SRM-1633b,"Matsumoto, Go",Sicán Archaeological Project,South America,Peru,Lambayeque,Ferreñafe,La Leche Valley,Sicán,,Pottery,Earthenware,Plainware,Bowl/Plate,plain,plain,,,,Sicán Culture,feasting area,Great Plaza,Middle Sicán Period,,,,,,GMP107,AMC3,04/20/14,AQT2-S,04/24/14,13.696,24.643,0.365,22.407,5.187,2.862,3.014,49.517,12.970,33.348,8.561,1.028,40692.2,4.738,0.000,105.434,2.944,16.254,173.284,0.689,0.654,11.281,157.659,105.165,90496.1,515.1,12757.2,3.623,24977.7,717.1,14517.6,4646.6,116.1
GMP108,,SRM-1633b,"Matsumoto, Go",Sicán Archaeological Project,South America,Peru,Lambayeque,Ferreñafe,La Leche Valley,Sicán,,Pottery,Earthenware,Plainware,Bowl/Plate,plain,plain,,,,Sicán Culture,feasting area,Great Plaza,Middle Sicán Period,,,,,,GMP108,AMC3,04/20/14,AQT2-S,04/24/14,15.658,27.777,0.407,24.844,5.608,3.149,2.433,56.183,14.436,35.991,9.294,1.126,45375.9,5.378,0.000,114.232,2.902,17.127,134.158,0.820,0.694,11.725,145.400,138.139,92046.9,455.6,12786.8,3.474,29708.7,850.5,15248.8,5364.2,146.7
GMP109,,SRM-1633b,"Matsumoto, Go",Sicán Archaeological Project,South America,Peru,Lambayeque,Ferreñafe,La Leche Valley,Sicán,,Pottery,Earthenware,Plainware,Bowl/Plate,plain,plain,,,,Sicán Culture,feasting area,Great Plaza,Middle Sicán Period,,,,,,GMP109,AMC3,04/20/14,AQT2-S,04/24/14,14.709,25.950,0.403,22.690,5.398,3.851,2.503,52.229,11.866,37.305,8.360,1.114,37932.9,5.423,0.000,100.227,2.783,14.483,248.547,0.740,0.768,9.225,205.675,127.606,79509.7,453.3,20159.0,3.461,26241.2,727.2,16549.6,4516.6,122.0
GMP110,,SRM-1633b,"Matsumoto, Go",Sicán Archaeological Project,South America,Peru,Lambayeque,Ferreñafe,La Leche Valley,Sicán,,Pottery,Earthenware,Plainware,Bowl/Plate,plain,plain,,,,Sicán Culture,feasting area,Great Plaza,Middle Sicán Period,,,,,,GMP110,AMC3,04/20/14,AQT2-S,04/24/14,31.143,26.412,0.677,27.991,7.298,22.409,2.395,58.345,13.259,30.433,8.303,1.062,40072.5,3.989,0.000,102.396,2.611,16.265,246.669,0.671,0.709,10.667,146.184,229.978,90880.9,621.2,15566.0,3.376,27425.0,793.7,14984.2,4430.7,122.1
GMP111,,SRM-1633b,"Matsumoto, Go",Sicán Archaeological Project,South America,Peru,Lambayeque,Ferreñafe,La Leche Valley,Sicán,,Pottery,Earthenware,Plainware,Bowl/Plate,plain,plain,,,,Sicán Culture,feasting area,Great Plaza,Middle Sicán Period,,,,,,GMP111,AMC3,04/20/14,AQT2-S,04/24/14,18.895,29.582,0.386,25.498,5.934,3.874,2.846,60.617,15.688,35.986,8.618,1.167,43463.8,4.962,0.000,105.753,3.101,17.561,178.496,0.756,0.921,12.557,140.735,137.290,93157.5,500.3,15711.8,4.234,28307.5,886.3,14285.5,4443.7,124.1
GMP112,,SRM-1633b,"Matsumoto, Go",Sicán Archaeological Project,South America,Peru,Lambayeque,Ferreñafe,La Leche Valley,Sicán,,Pottery,Earthenware,Plainware,Bowl/Plate,plain,plain,,,,Sicán Culture,feasting area,Great Plaza,Middle Sicán Period,,,,,,GMP112,AMC3,04/20/14,AQT2-S,04/24/14,12.680,27.136,0.335,22.599,5.175,3.916,2.258,54.461,10.069,32.737,6.630,1.039,34451.7,5.328,0.000,81.349,2.864,14.493,219.978,0.755,0.644,10.450,121.534,146.171,83705.4,433.3,19876.8,3.551,19387.4,554.9,14334.4,4221.0,103.5
GMP113,,SRM-1633b,"Matsumoto, Go",Sicán Archaeological Project,South America,Peru,Lambayeque,Ferreñafe,La Leche Valley,Sicán,,Pottery,Earthenware,Plainware,Bowl/Plate,plain,plain,,,,Sicán Culture,feasting area,Great Plaza,Middle Sicán Period,,,,,,GMP113,AMC3,04/20/14,AQT2-S,04/24/14,14.693,22.174,0.345,21.889,5.012,2.230,2.195,46.446,12.285,34.350,9.908,1.016,42907.5,4.088,0.000,117.374,2.670,16.246,118.102,0.759,0.708,11.087,139.272,107.738,92545.2,428.4,11799.5,3.692,26870.3,584.8,15449.2,4256.3,123.2
GMP114,,SRM-1633b,"Matsumoto, Go",Sicán Archaeological Project,South America,Peru,Lambayeque,Ferreñafe,La Leche Valley,Sicán,,Pottery,Earthenware,Plainware,Bowl/Plate,plain,plain,,,,Sicán Culture,feasting area,Great Plaza,Middle Sicán Period,,,,,,GMP114,AMC3,04/20/14,AQT2-S,04/24/14,20.025,21.941,0.327,21.735,4.974,3.255,2.317,46.390,9.689,35.095,7.983,0.975,35810.4,4.419,0.000,106.020,2.277,16.523,359.868,0.703,0.593,9.959,136.485,130.858,85008.1,627.6,13989.3,3.528,27437.4,510.4,16088.9,4025.0,98.6
GMP115,,SRM-1633b,"Matsumoto, Go",Sicán Archaeological Project,South America,Peru,Lambayeque,Ferreñafe,La Leche Valley,Sicán,,Pottery,Earthenware,Plainware,Bowl/Plate,plain,plain,,,,Sicán Culture,feasting area,Great Plaza,Middle Sicán Period,,,,,,GMP115,AMC3,04/20/14,AQT2-S,04/24/14,14.870,24.253,0.316,23.356,5.209,2.782,2.312,43.323,12.533,30.745,7.632,1.037,39271.4,4.725,0.000,109.425,2.787,15.532,170.978,0.670,0.756,9.026,115.388,93.912,86457.5,487.3,14193.9,3.406,33586.1,712.9,15850.2,3695.7,108.8
GMP116,,SRM-1633b,"Matsumoto, Go",Sicán Archaeological Project,South America,Peru,Lambayeque,Ferreñafe,La Leche Valley,Sicán,,Pottery,Earthenware,Plainware,Bowl/Plate,plain,plain,,,,Sicán Culture,feasting area,Great Plaza,Middle Sicán Period,,,,,,GMP116,AMC3,04/20/14,AQT2-S,04/24/14,12.002,23.312,0.319,22.746,5.141,3.005,2.380,49.880,12.574,30.494,8.923,1.073,38406.0,3.894,0.000,110.372,2.943,15.848,191.935,0.575,0.616,10.802,118.499,88.907,86980.3,563.7,16229.8,3.721,27246.3,717.6,11477.5,4584.6,121.5
GMP117,,SRM-1633b,"Matsumoto, Go",Sicán Archaeological Project,South America,Peru,Lambayeque,Ferreñafe,La Leche Valley,Sicán,,Pottery,Earthenware,Cajamarca Costeño (a.k.a. Sicán Painted Dish),Bowl/Plate,plain,painted,,,,Sicán Culture,feasting area,Great Plaza,Middle Sicán Period,,,,,,GMP117,AMC3,04/20/14,AQT2-S,04/24/14,22.610,32.167,0.349,28.839,6.181,3.331,2.531,65.907,12.837,36.537,8.611,1.235,40145.5,4.771,38.101,94.368,3.762,15.717,178.767,0.756,0.850,10.249,124.399,155.299,88300.8,509.1,13741.7,4.455,22005.7,788.6,16727.0,4263.5,121.7
GMP118,,SRM-1633b,"Matsumoto, Go",Sicán Archaeological Project,South America,Peru,Lambayeque,Ferreñafe,La Leche Valley,Sicán,,Pottery,Earthenware,Plainware,Bowl/Plate,plain,plain,,,,Sicán Culture,feasting area,Great Plaza,Middle Sicán Period,,,,,,GMP118,AMC3,04/20/14,AQT2-S,04/24/14,21.667,27.043,0.424,25.579,5.819,4.025,2.646,55.610,15.635,36.111,9.730,1.167,44729.8,4.977,0.000,112.344,3.074,17.703,194.175,0.749,0.672,11.862,129.500,146.813,99589.0,491.9,14391.2,3.913,22413.2,974.4,13650.3,5179.4,127.4
GMP119,,SRM-1633b,"Matsumoto, Go",Sicán Archaeological Project,South America,Peru,Lambayeque,Ferreñafe,La Leche Valley,Sicán,,Pottery,Earthenware,Cajamarca Costeño (a.k.a. Sicán Painted Dish),Bowl/Plate,plain,painted,,,,Sicán Culture,feasting area,Great Plaza,Middle Sicán Period,,,,,,GMP119,AMC3,04/20/14,AQT2-S,04/24/14,13.074,30.913,0.358,26.162,5.717,3.488,2.305,61.691,10.981,32.923,6.758,1.188,36228.9,5.219,0.000,75.602,2.369,14.571,289.236,0.828,0.808,9.496,101.345,125.348,79285.2,451.6,37814.4,3.456,19810.6,738.1,16336.4,3938.1,111.2
GMP120,,SRM-1633b,"Matsumoto, Go",Sicán Archaeological Project,South America,Peru,Lambayeque,Ferreñafe,La Leche Valley,Sicán,,Pottery,Earthenware,Plainware,Bowl/Plate,plain,plain,,,,Sicán Culture,feasting area,Great Plaza,Middle Sicán Period,,,,,,GMP120,AMC3,04/20/14,AQT2-S,04/24/14,14.904,22.460,0.312,22.165,4.884,2.503,2.201,43.405,12.033,31.684,8.917,1.000,39890.4,3.916,0.000,111.307,2.909,15.328,152.104,0.618,0.593,9.534,130.042,98.723,88012.8,483.5,12136.4,3.959,25985.2,700.9,15151.2,4344.4,113.8
GMP121,,SRM-1633b,"Matsumoto, Go",Sicán Archaeological Project,South America,Peru,Lambayeque,Ferreñafe,La Leche Valley,Sicán,,Pottery,Earthenware,Plainware,Bowl/Plate,plain,plain,,,,Sicán Culture,feasting area,Great Plaza,Middle Sicán Period,,,,,,GMP121,AMC3,04/20/14,AQT2-S,04/24/14,16.316,21.871,0.368,21.240,4.858,2.839,2.428,45.354,12.926,31.871,8.076,1.000,39629.1,4.848,0.000,109.284,2.845,15.867,141.333,0.652,0.785,10.737,115.962,101.793,90773.5,538.0,14109.1,3.302,21227.2,793.6,12693.5,4634.4,102.4
GMP122,,SRM-1633b,"Matsumoto, Go",Sicán Archaeological Project,South America,Peru,Lambayeque,Ferreñafe,La Leche Valley,Sicán,,Pottery,Earthenware,Cajamarca Costeño (a.k.a. Sicán Painted Dish),Bowl/Plate,plain,painted,,,,Sicán Culture,feasting area,Great Plaza,Middle Sicán Period,,,,,,GMP122,AMC3,04/20/14,AQT2-S,04/24/14,10.875,29.509,0.384,24.081,5.151,3.410,2.397,56.135,9.715,29.793,6.551,1.077,35895.9,5.494,0.000,76.611,2.258,14.106,270.133,0.919,0.679,11.173,119.376,140.592,78809.2,388.6,24358.5,3.598,21927.2,590.5,17676.1,4647.4,108.6
GMP123,,SRM-1633b,"Matsumoto, Go",Sicán Archaeological Project,South America,Peru,Lambayeque,Ferreñafe,La Leche Valley,Sicán,,Pottery,Earthenware,Plainware,Bowl/Plate,plain,plain,,,,Sicán Culture,feasting area,Great Plaza,Middle Sicán Period,,,,,,GMP123,AMC3,04/20/14,AQF1-S,04/25/14,13.731,27.173,0.388,25.299,5.171,3.180,2.857,52.402,11.947,34.874,7.915,1.092,36691.0,4.832,0.000,88.713,2.788,14.993,195.146,0.820,0.709,10.308,143.577,125.267,83702.5,534.4,17408.5,3.609,26764.0,621.6,18965.2,4395.8,99.7
GMP124,,SRM-1633b,"Matsumoto, Go",Sicán Archaeological Project,South America,Peru,Lambayeque,Ferreñafe,La Leche Valley,Sicán,,Pottery,Earthenware,Plainware,Bowl/Plate,plain,plain,,,,Sicán Culture,feasting area,Great Plaza,Middle Sicán Period,,,,,,GMP124,AMC3,04/20/14,AQF1-S,04/25/14,31.443,20.214,0.289,21.688,5.587,14.887,2.045,43.776,10.429,24.693,7.723,0.899,35928.0,3.897,0.000,99.220,2.345,13.511,235.286,0.627,0.586,10.884,116.643,153.806,83864.9,532.2,17879.9,3.223,26711.8,629.7,16114.7,3719.1,102.3
GMP125,,SRM-1633b,"Matsumoto, Go",Sicán Archaeological Project,South America,Peru,Lambayeque,Ferreñafe,La Leche Valley,Sicán,,Pottery,Earthenware,Plainware,Bowl/Plate,plain,plain,,,,Sicán Culture,feasting area,Great Plaza,Middle Sicán Period,,,,,,GMP125,AMC3,04/20/14,AQF1-S,04/25/14,11.853,25.847,0.361,22.801,5.289,2.573,2.482,52.766,12.622,35.819,8.359,1.041,41012.5,4.764,0.000,106.797,2.421,15.965,135.559,0.788,0.888,11.737,122.423,85.876,86945.9,438.3,13484.1,3.820,25899.1,740.2,15865.9,5402.8,128.9
GMP126,,SRM-1633b,"Matsumoto, Go",Sicán Archaeological Project,South America,Peru,Lambayeque,Ferreñafe,La Leche Valley,Sicán,,Pottery,Earthenware,Cajamarca Costeño (a.k.a. Sicán Painted Dish),Bowl/Plate,plain,painted,,,,Sicán Culture,feasting area,Great Plaza,Middle Sicán Period,,,,,,GMP126,AMC3,04/20/14,AQF1-S,04/25/14,18.695,25.890,0.361,26.440,5.863,3.220,2.528,55.321,15.158,30.695,8.103,1.232,41264.3,4.028,18.442,96.638,3.050,17.297,177.715,0.721,0.848,10.888,119.834,91.865,92416.7,527.5,11213.4,4.259,17910.1,899.3,15366.6,5233.5,106.4
GMP127,,SRM-1633b,"Matsumoto, Go",Sicán Archaeological Project,South America,Peru,Lambayeque,Ferreñafe,La Leche Valley,Sicán,,Pottery,Earthenware,Plainware,Bowl/Plate,plain,plain,,,,Sicán Culture,feasting area,Great Plaza,Middle Sicán Period,,,,,,GMP127,AMC3,04/20/14,AQF1-S,04/25/14,13.512,26.746,0.384,23.138,5.484,3.609,3.090,52.471,10.402,34.425,7.278,1.108,36788.6,6.312,0.000,96.490,2.513,14.563,186.220,0.743,0.757,12.219,111.425,185.647,85437.2,480.3,14390.6,4.058,24627.1,587.7,16860.3,4689.2,101.1
GMP128,,SRM-1633b,"Matsumoto, Go",Sicán Archaeological Project,South America,Peru,Lambayeque,Ferreñafe,La Leche Valley,Sicán,,Pottery,Earthenware,Plainware,Bowl/Plate,plain,plain,,,,Sicán Culture,feasting area,Great Plaza,Middle Sicán Period,,,,,,GMP128,AMC3,04/20/14,AQF1-S,04/25/14,14.935,21.663,0.360,21.545,5.258,2.862,2.441,45.552,11.050,30.840,8.295,1.049,40019.3,4.085,0.000,107.163,2.635,15.467,185.095,0.700,0.593,10.915,120.994,119.990,87121.1,472.4,12430.3,3.293,23532.5,649.9,15717.0,3892.1,109.7
GMP129,,SRM-1633b,"Matsumoto, Go",Sicán Archaeological Project,South America,Peru,Lambayeque,Ferreñafe,La Leche Valley,Sicán,,Pottery,Earthenware,Cajamarca Costeño (a.k.a. Sicán Painted Dish),Bowl/Plate,plain,painted,,,,Sicán Culture,feasting area,Great Plaza,Middle Sicán Period,,,,,,GMP129,AMC3,04/20/14,AQF1-S,04/25/14,10.230,27.794,0.418,26.979,5.835,3.871,3.138,56.729,11.191,37.367,7.567,1.158,37132.8,5.863,0.000,100.687,2.472,15.828,303.464,0.805,0.882,10.690,145.082,158.610,83243.2,487.6,30006.0,4.365,20282.7,590.0,14559.4,4972.6,121.1
GMP130,,SRM-1633b,"Matsumoto, Go",Sicán Archaeological Project,South America,Peru,Lambayeque,Ferreñafe,La Leche Valley,Sicán,,Pottery,Earthenware,Plainware,Bowl/Plate,plain,plain,,,,Sicán Culture,feasting area,Great Plaza,Middle Sicán Period,,,,,,GMP130,AMC4,04/20/14,AQF1-S,04/25/14,17.856,20.473,0.437,18.077,4.563,6.229,1.912,43.624,10.716,27.101,7.277,0.939,35221.5,3.793,77.689,101.927,2.298,13.773,168.961,0.623,0.580,8.049,108.200,139.982,85802.2,500.9,15869.1,3.697,22276.1,696.0,14589.3,4575.5,101.0
GMP131,,SRM-1633b,"Matsumoto, Go",Sicán Archaeological Project,South America,Peru,Lambayeque,Ferreñafe,La Leche Valley,Sicán,,Pottery,Earthenware,Cajamarca Costeño (a.k.a. Sicán Painted Dish),Bowl/Plate,plain,painted,,,,Sicán Culture,feasting area,Great Plaza,Middle Sicán Period,,,,,,GMP131,AMC4,04/20/14,AQF1-S,04/25/14,18.990,27.373,0.385,25.066,5.695,3.213,2.352,56.399,14.082,39.586,8.708,1.175,44115.9,5.165,0.000,99.021,2.839,16.308,209.604,0.792,0.682,10.299,132.175,151.953,89426.5,493.5,16410.3,4.069,20839.2,855.3,13275.5,4448.4,135.7
GMP132,,SRM-1633b,"Matsumoto, Go",Sicán Archaeological Project,South America,Peru,Lambayeque,Ferreñafe,La Leche Valley,Sicán,,Pottery,Earthenware,Plainware,Bowl/Plate,plain,plain,,,,Sicán Culture,feasting area,Great Plaza,Middle Sicán Period,,,,,,GMP132,AMC4,04/20/14,AQF1-S,04/25/14,13.555,23.991,0.365,20.346,5.199,2.833,2.365,50.026,13.254,31.654,8.862,1.085,40960.9,4.316,0.000,113.882,3.037,16.562,183.473,0.642,0.792,10.656,114.851,121.294,90005.0,509.5,13092.3,4.494,25425.8,742.5,14332.6,4789.1,117.7
GMP133,,SRM-1633b,"Matsumoto, Go",Sicán Archaeological Project,South America,Peru,Lambayeque,Ferreñafe,La Leche Valley,Sicán,,Pottery,Earthenware,Plainware,Bowl/Plate,plain,plain,,,,Sicán Culture,feasting area,Great Plaza,Middle Sicán Period,,,,,,GMP133,AMC4,04/20/14,AQF1-S,04/25/14,10.867,25.891,0.372,22.655,5.521,2.617,2.377,53.982,13.610,32.185,8.939,1.169,41913.1,3.991,0.000,110.263,3.152,16.725,191.977,0.703,0.681,11.685,122.335,103.739,97862.3,547.6,13196.0,3.952,21499.4,960.0,11020.3,4705.5,132.7
GMP134,,SRM-1633b,"Matsumoto, Go",Sicán Archaeological Project,South America,Peru,Lambayeque,Ferreñafe,La Leche Valley,Sicán,,Pottery,Earthenware,Cajamarca Costeño (a.k.a. Sicán Painted Dish),Bowl/Plate,plain,painted,,,,Sicán Culture,feasting area,Great Plaza,Middle Sicán Period,,,,,,GMP134,AMC4,04/20/14,AQF1-S,04/25/14,12.009,30.003,0.381,24.262,5.505,3.287,2.256,60.149,10.938,30.670,7.005,1.130,36736.8,5.141,0.000,79.074,2.425,14.174,274.714,0.892,0.688,9.256,103.470,143.345,76184.3,358.4,42816.2,3.434,17758.3,761.5,16337.4,4882.0,105.1
GMP135,,SRM-1633b,"Matsumoto, Go",Sicán Archaeological Project,South America,Peru,Lambayeque,Ferreñafe,La Leche Valley,Sicán,,Pottery,Earthenware,Plainware,Bowl/Plate,plain,plain,,,,Sicán Culture,feasting area,Great Plaza,Middle Sicán Period,,,,,,GMP135,AMC4,04/20/14,AQF1-S,04/25/14,13.260,22.815,0.360,20.020,4.923,3.447,2.102,48.149,12.177,32.358,8.420,0.955,39201.1,3.712,0.000,109.588,2.125,15.242,158.425,0.610,0.583,11.520,122.148,106.564,91156.8,453.3,14099.0,3.376,22731.7,665.4,15055.6,5685.0,118.9
GMP136,,SRM-1633b,"Matsumoto, Go",Sicán Archaeological Project,South America,Peru,Lambayeque,Ferreñafe,La Leche Valley,Sicán,,Pottery,Earthenware,Plainware,Bowl/Plate,plain,plain,,,,Sicán Culture,feasting area,Great Plaza,Middle Sicán Period,,,,,,GMP136,AMC4,04/20/14,AQF1-S,04/25/14,11.513,24.615,0.334,22.000,5.363,2.384,2.296,50.837,13.586,32.041,8.243,1.054,41421.2,4.359,0.000,112.836,2.919,15.972,194.841,0.692,0.752,10.628,126.645,99.848,84425.4,448.2,14854.2,3.821,36850.4,736.6,16627.2,3750.7,108.9
GMP137,,SRM-1633b,"Matsumoto, Go",Sicán Archaeological Project,South America,Peru,Lambayeque,Ferreñafe,La Leche Valley,Sicán,,Pottery,Earthenware,Plainware,Bowl/Plate,plain,plain,,,,Sicán Culture,feasting area,Great Plaza,Middle Sicán Period,,,,,,GMP137,AMC4,04/20/14,AQF1-S,04/25/14,16.458,26.333,0.372,21.315,5.111,3.033,2.282,49.899,13.103,37.463,7.628,1.069,40625.2,6.175,0.000,91.551,2.830,14.722,248.810,0.847,0.636,10.711,116.085,162.565,83120.7,422.5,14431.1,5.743,20881.9,875.4,17869.3,4060.4,118.5
GMP138,,SRM-1633b,"Matsumoto, Go",Sicán Archaeological Project,South America,Peru,Lambayeque,Ferreñafe,La Leche Valley,Sicán,,Pottery,Earthenware,Plainware,Bowl/Plate,plain,plain,,,,Sicán Culture,feasting area,Great Plaza,Middle Sicán Period,,,,,,GMP138,AMC4,04/20/14,AQF1-S,04/25/14,53.558,31.398,0.568,29.570,6.295,11.072,2.702,68.575,14.606,36.444,8.997,1.099,48699.0,4.333,0.000,107.715,2.934,18.385,234.223,0.774,0.697,12.581,136.403,171.727,95661.5,627.9,14312.7,4.541,23688.6,859.3,15366.2,5011.2,171.4
GMP139,,SRM-1633b,"Matsumoto, Go",Sicán Archaeological Project,South America,Peru,Lambayeque,Ferreñafe,La Leche Valley,Sicán,,Pottery,Earthenware,Plainware,Bowl/Plate,plain,plain,,,,Sicán Culture,feasting area,Great Plaza,Middle Sicán Period,,,,,,GMP139,AMC4,04/20/14,AQF1-S,04/25/14,20.855,28.169,0.395,23.073,5.195,2.932,2.297,55.090,12.385,36.394,8.078,1.098,39586.9,5.494,0.000,93.709,3.052,14.850,136.366,0.749,0.640,10.089,123.935,134.381,82740.5,517.9,12050.6,3.516,20176.4,805.2,17623.6,3623.2,118.3
GMP140,,SRM-1633b,"Matsumoto, Go",Sicán Archaeological Project,South America,Peru,Lambayeque,Ferreñafe,La Leche Valley,Sicán,,Pottery,Earthenware,Plainware,Bowl/Plate,plain,plain,,,,Sicán Culture,feasting area,Great Plaza,Middle Sicán Period,,,,,,GMP140,AMC4,04/20/14,AQF1-S,04/25/14,12.833,26.715,0.427,24.612,5.643,2.985,2.699,55.928,11.226,30.230,5.690,1.174,34351.8,6.815,0.000,91.503,2.187,13.921,235.465,0.817,0.743,10.129,94.477,195.024,77532.8,482.7,19397.3,4.498,24834.7,548.9,18186.0,4163.5,106.5
GMP141,,SRM-1633b,"Matsumoto, Go",Sicán Archaeological Project,South America,Peru,Lambayeque,Ferreñafe,La Leche Valley,Sicán,,Pottery,Earthenware,Cajamarca Costeño (a.k.a. Sicán Painted Dish),Bowl/Plate,plain,painted,,,,Sicán Culture,feasting area,Great Plaza,Middle Sicán Period,,,,,,GMP141,AMC4,04/20/14,AQF1-S,04/25/14,19.815,22.413,0.341,22.035,4.838,3.113,2.137,46.627,13.288,32.598,8.046,1.040,36962.6,4.720,0.000,90.410,3.429,14.764,233.269,0.626,0.575,8.669,94.860,127.775,87822.7,487.5,17591.4,3.581,19890.6,611.4,20031.9,4709.8,97.0
GMP142,,SRM-1633b,"Matsumoto, Go",Sicán Archaeological Project,South America,Peru,Lambayeque,Ferreñafe,La Leche Valley,Sicán,,Pottery,Earthenware,Plainware,Bowl/Plate,plain,plain,,,,Sicán Culture,feasting area,Great Plaza,Middle Sicán Period,,,,,,GMP142,AMC4,04/20/14,AQF1-S,04/25/14,16.438,23.966,0.344,20.605,5.239,2.339,2.774,50.376,14.982,32.023,8.722,1.072,43762.9,3.557,25.320,106.166,2.782,17.640,145.986,0.641,1.007,11.986,118.584,100.895,92605.8,484.3,11660.1,3.933,23681.7,848.6,15647.0,4774.9,110.3
GMP143,,SRM-1633b,"Matsumoto, Go",Sicán Archaeological Project,South America,Peru,Lambayeque,Ferreñafe,La Leche Valley,Sicán,,Pottery,Earthenware,Plainware,Bowl/Plate,plain,plain,,,,Sicán Culture,feasting area,Great Plaza,Middle Sicán Period,,,,,,GMP143,AMC4,04/20/14,AQF1-S,04/25/14,14.956,20.639,0.333,19.108,4.807,2.848,2.171,43.504,13.752,32.552,8.153,0.997,44020.4,5.137,0.000,103.385,2.867,16.427,150.708,0.694,0.693,10.768,119.847,129.652,93784.1,424.1,13511.0,3.722,21588.4,722.6,15283.8,4323.1,119.9
GMP144,,SRM-1633b,"Matsumoto, Go",Sicán Archaeological Project,South America,Peru,Lambayeque,Ferreñafe,La Leche Valley,Sicán,,Pottery,Earthenware,Plainware,Bowl/Plate,plain,plain,,,,Sicán Culture,feasting area,Great Plaza,Middle Sicán Period,,,,,,GMP144,AMC4,04/20/14,AQF1-S,04/25/14,15.912,23.528,0.378,21.634,5.353,3.448,2.320,49.043,13.915,30.827,7.823,1.062,40169.6,4.284,0.000,101.272,2.978,16.140,160.820,0.646,0.704,10.425,120.912,117.920,92269.7,483.2,21462.2,3.623,24155.2,898.0,13653.3,4175.7,116.5
GMP145,,SRM-1633b,"Matsumoto, Go",Sicán Archaeological Project,South America,Peru,Lambayeque,Ferreñafe,La Leche Valley,Sicán,,Pottery,Earthenware,Plainware,Bowl/Plate,plain,plain,,,,Sicán Culture,feasting area,Great Plaza,Middle Sicán Period,,,,,,GMP145,AMC4,04/20/14,AQF1-S,04/25/14,16.633,23.588,0.367,24.443,5.409,3.111,2.627,47.992,14.336,35.473,9.772,1.020,46998.9,4.568,0.000,116.833,2.980,16.898,124.737,0.720,0.663,14.330,134.910,111.007,97562.6,384.1,10647.4,3.753,26751.3,853.5,14946.9,5475.8,103.3
GMP146,,SRM-1633b,"Matsumoto, Go",Sicán Archaeological Project,South America,Peru,Lambayeque,Ferreñafe,La Leche Valley,Sicán,,Pottery,Earthenware,Cajamarca Costeño (a.k.a. Sicán Painted Dish),Bowl/Plate,plain,painted,,,,Sicán Culture,feasting area,Great Plaza,Middle Sicán Period,,,,,,GMP146,AMC4,04/20/14,AQF1-S,04/25/14,11.267,26.153,0.373,25.157,5.899,3.326,2.450,53.731,12.590,34.909,8.985,1.223,41045.2,4.103,0.000,106.725,2.376,16.193,111.785,0.691,0.933,10.633,124.608,101.623,96185.4,406.9,11623.1,3.873,24759.4,649.8,15879.6,4413.1,119.0
GMP147,,SRM-1633b,"Matsumoto, Go",Sicán Archaeological Project,South America,Peru,Lambayeque,Ferreñafe,La Leche Valley,Sicán,,Pottery,Earthenware,Plainware,Bowl/Plate,plain,plain,,,,Sicán Culture,feasting area,Great Plaza,Middle Sicán Period,,,,,,GMP147,AMC4,04/20/14,AQF1-S,04/25/14,23.058,20.823,0.341,20.982,4.933,3.821,2.214,44.431,9.665,37.029,8.302,1.009,38810.3,4.300,0.000,107.537,2.542,16.382,511.791,0.675,0.921,10.387,146.182,130.263,86980.3,692.1,16839.6,3.528,24780.7,611.9,17338.9,5030.3,104.7
GMP148,,SRM-1633b,"Matsumoto, Go",Sicán Archaeological Project,South America,Peru,Lambayeque,Ferreñafe,La Leche Valley,Sicán,,Pottery,Earthenware,Plainware,Bowl/Plate,plain,plain,,,,Sicán Culture,feasting area,Great Plaza,Middle Sicán Period,,,,,,GMP148,AMC4,04/20/14,AQF1-S,04/25/14,20.931,29.751,0.373,27.303,5.506,4.523,2.543,59.079,11.930,39.041,10.293,1.017,45405.2,3.310,0.000,116.984,2.395,17.245,170.052,0.695,0.669,11.717,132.566,88.580,94577.2,469.7,10550.9,3.708,27486.4,558.9,16955.0,4389.3,133.4
GMP149,,SRM-1633b,"Matsumoto, Go",Sicán Archaeological Project,South America,Peru,Lambayeque,Ferreñafe,La Leche Valley,Sicán,,Pottery,Earthenware,Plainware,Bowl/Plate,plain,plain,,,,Sicán Culture,feasting area,Great Plaza,Middle Sicán Period,,,,,,GMP149,AMC4,04/20/14,AQF1-S,04/25/14,18.286,29.081,0.381,26.946,5.338,3.600,2.075,58.258,10.629,33.517,8.105,1.023,36859.7,4.080,0.000,108.159,2.471,16.216,213.924,0.655,0.818,10.768,128.707,129.680,89150.2,484.3,12481.3,3.688,26793.7,540.2,16118.8,4090.1,90.9
GMP150,,SRM-1633b,"Matsumoto, Go",Sicán Archaeological Project,South America,Peru,Lambayeque,Ferreñafe,La Leche Valley,Sicán,,Pottery,Earthenware,Cajamarca Costeño (a.k.a. Sicán Painted Dish),Bowl/Plate,plain,painted,,,,Sicán Culture,feasting area,Great Plaza,Middle Sicán Period,,,,,,GMP150,AMC4,04/20/14,AQF1-S,04/25/14,15.640,22.413,0.343,22.814,4.971,3.560,2.108,47.003,10.535,30.635,8.158,0.993,35630.8,4.235,0.000,112.064,2.472,15.559,220.701,0.632,0.653,10.313,134.838,125.149,85208.6,513.0,14520.8,4.051,25882.2,559.0,17105.0,4000.0,101.3
GMP151,,SRM-1633b,"Matsumoto, Go",Sicán Archaeological Project,South America,Peru,Lambayeque,Ferreñafe,La Leche Valley,Sicán,,Pottery,Earthenware,Plainware,Bowl/Plate,plain,plain,,,,Sicán Culture,feasting area,Great Plaza,Middle Sicán Period,,,,,,GMP151,AMD1,04/27/14,AQF1-S,04/25/14,22.629,25.765,0.447,22.687,5.774,3.031,2.690,55.883,15.687,32.868,8.228,1.183,45777.1,4.455,0.000,103.339,3.204,17.783,183.254,0.697,0.774,11.733,111.468,127.295,96253.4,495.7,17625.2,3.989,20485.9,1017.0,18843.0,4704.4,134.5
GMP152,,SRM-1633b,"Matsumoto, Go",Sicán Archaeological Project,South America,Peru,Lambayeque,Ferreñafe,La Leche Valley,Sicán,,Pottery,Earthenware,Plainware,Bowl/Plate,plain,plain,,,,Sicán Culture,feasting area,Great Plaza,Middle Sicán Period,,,,,,GMP152,AMD1,04/27/14,AQF1-S,04/25/14,21.313,25.298,0.382,22.564,5.218,3.456,2.524,52.469,12.794,34.950,7.544,1.160,39368.0,4.679,0.000,95.513,3.002,14.607,214.228,0.708,0.647,9.196,110.741,142.265,79938.6,547.8,13607.4,3.397,21987.0,800.7,16216.1,3884.8,131.4
GMP153,,SRM-1633b,"Matsumoto, Go",Sicán Archaeological Project,South America,Peru,Lambayeque,Ferreñafe,La Leche Valley,Sicán,,Pottery,Earthenware,Plainware,Bowl/Plate,plain,plain,,,,Sicán Culture,feasting area,Great Plaza,Middle Sicán Period,,,,,,GMP153,AMD1,04/27/14,AQF1-S,04/25/14,39.746,27.786,0.674,27.982,6.411,9.548,2.475,61.566,16.008,33.748,8.054,1.239,45764.4,4.514,0.000,100.203,2.769,17.004,198.603,0.695,0.697,11.958,113.249,156.297,91820.9,579.4,13057.0,4.440,20493.9,971.5,18940.6,4319.0,137.2
