Repository: EvanEames/MLADCH2526

File: week4/Matsumoto_GMP001-225.csv (part 3 of 3)
ANID,Alt_ID,Standard,Investigator,Source,Region,Country,State/Province,County/District,Subregion,Site_Name,Site_Number,Material,Ware,Ceramic_Type,Form,Exterior_Decoration,Interior_Decoration,Paste_Color,Major_Temper,Minor_Temper,Culture,Context,Provenience,Era/Period,Date_Range,Picture,Comments,Notes,Chemgrp,Spare_ANID,Long_RDF,Long_Date,Short_RDF,Short_Date,As,La,Lu,Nd,Sm,U,Yb,Ce,Co,Cr,Cs,Eu,Fe,Hf,Ni,Rb,Sb,Sc,Sr,Ta,Tb,Th,Zn,Zr,Al,Ba,Ca,Dy,K,Mn,Na,Ti,V
GMP154,,SRM-1633b,"Matsumoto, Go",Sicán Archaeological Project,South America,Peru,Lambayeque,Ferreñafe,La Leche Valley,Sicán,,Pottery,Earthenware,Plainware,Bowl/Plate,plain,plain,,,,Sicán Culture,feasting area,Great Plaza,Middle Sicán Period,,,,,,GMP154,AMD1,04/27/14,AQF2-S,04/25/14,17.058,27.297,0.428,24.174,5.635,3.738,2.512,56.555,13.855,35.147,8.060,1.212,40956.2,4.112,0.000,105.495,2.683,15.682,159.913,0.663,0.704,10.951,113.634,111.544,85633.9,568.6,10253.8,3.738,20747.8,714.2,16345.7,4585.5,125.2
GMP155,,SRM-1633b,"Matsumoto, Go",Sicán Archaeological Project,South America,Peru,Lambayeque,Ferreñafe,La Leche Valley,Sicán,,Pottery,Earthenware,Cajamarca Costeño (a.k.a. Sicán Painted Dish),Bowl/Plate,plain,painted,,,,Sicán Culture,feasting area,Great Plaza,Middle Sicán Period,,,,,,GMP155,AMD1,04/27/14,AQF2-S,04/25/14,9.702,25.888,0.381,25.256,5.385,2.970,2.388,54.696,11.810,36.425,6.555,1.105,39554.9,5.199,0.000,102.314,2.271,15.568,161.134,0.777,0.623,10.808,110.271,112.117,80979.3,549.9,11651.0,3.512,22694.7,628.5,18478.6,4066.3,95.3
GMP156,,SRM-1633b,"Matsumoto, Go",Sicán Archaeological Project,South America,Peru,Lambayeque,Ferreñafe,La Leche Valley,Sicán,,Pottery,Earthenware,Plainware,Bowl/Plate,plain,plain,,,,Sicán Culture,feasting area,Great Plaza,Middle Sicán Period,,,,,,GMP156,AMD1,04/27/14,AQF2-S,04/25/14,21.842,27.359,0.417,24.828,5.607,3.458,2.565,56.476,14.134,35.387,8.109,1.177,41256.8,4.005,0.000,105.235,2.892,15.784,160.452,0.727,0.692,10.974,116.128,117.835,89539.9,525.0,11210.0,3.944,23261.6,748.1,17348.3,3659.9,116.5
GMP157,,SRM-1633b,"Matsumoto, Go",Sicán Archaeological Project,South America,Peru,Lambayeque,Ferreñafe,La Leche Valley,Sicán,,Pottery,Earthenware,Plainware,Bowl/Plate,plain,plain,,,,Sicán Culture,feasting area,Great Plaza,Middle Sicán Period,,,,,,GMP157,AMD1,04/27/14,AQF2-S,04/25/14,19.928,26.985,0.446,24.332,5.875,2.722,2.805,56.508,15.819,34.190,8.280,1.216,46581.7,5.304,0.000,108.107,2.939,18.083,190.335,0.734,0.783,11.736,109.849,143.686,89945.8,468.4,13337.0,3.931,21905.4,961.0,19127.0,4889.0,132.4
GMP158,,SRM-1633b,"Matsumoto, Go",Sicán Archaeological Project,South America,Peru,Lambayeque,Ferreñafe,La Leche Valley,Sicán,,Pottery,Earthenware,Plainware,Bowl/Plate,plain,plain,,,,Sicán Culture,feasting area,Great Plaza,Middle Sicán Period,,,,,,GMP158,AMD1,04/27/14,AQF2-S,04/25/14,30.522,27.746,0.457,26.911,5.877,4.508,2.582,57.905,15.828,34.371,8.059,1.160,46056.4,5.281,0.000,106.896,3.391,17.605,174.139,0.711,0.704,11.457,115.284,148.147,91317.3,545.5,13218.2,4.103,20058.6,975.6,16792.9,5287.9,112.9
GMP159,,SRM-1633b,"Matsumoto, Go",Sicán Archaeological Project,South America,Peru,Lambayeque,Ferreñafe,La Leche Valley,Sicán,,Pottery,Earthenware,Plainware,Bowl/Plate,plain,plain,,,,Sicán Culture,feasting area,Great Plaza,Middle Sicán Period,,,,,,GMP159,AMD1,04/27/14,AQF2-S,04/25/14,22.417,26.332,0.471,26.011,5.859,3.798,2.689,55.042,15.943,34.066,9.569,1.223,46909.5,4.075,0.000,118.873,3.409,18.132,189.028,0.694,0.931,12.554,122.721,114.996,97886.3,555.9,12599.1,3.984,20380.4,945.2,15302.2,4134.2,128.0
GMP160,,SRM-1633b,"Matsumoto, Go",Sicán Archaeological Project,South America,Peru,Lambayeque,Ferreñafe,La Leche Valley,Sicán,,Pottery,Earthenware,Plainware,Bowl/Plate,plain,plain,,,,Sicán Culture,feasting area,Great Plaza,Middle Sicán Period,,,,,,GMP160,AMD1,04/27/14,AQF2-S,04/25/14,12.736,27.744,0.415,25.314,5.479,2.916,2.574,57.719,13.463,26.185,7.779,1.235,40177.1,4.180,0.000,90.154,1.664,15.398,340.193,0.736,0.667,9.061,81.875,117.805,82322.1,555.1,27366.6,3.701,23225.3,964.0,22920.9,4052.9,109.6
GMP161,,SRM-1633b,"Matsumoto, Go",Sicán Archaeological Project,South America,Peru,Lambayeque,Ferreñafe,La Leche Valley,Sicán,,Pottery,Earthenware,Plainware,Bowl/Plate,plain,plain,,,,Sicán Culture,feasting area,Great Plaza,Middle Sicán Period,,,,,,GMP161,AMD1,04/27/14,AQF2-S,04/25/14,20.441,24.130,0.387,23.529,5.513,2.955,2.668,50.819,14.564,33.902,8.703,1.152,43529.3,3.697,32.405,113.103,3.476,16.730,152.795,0.694,0.916,10.912,117.779,85.276,91177.8,542.2,10643.1,3.987,22836.3,883.5,14169.3,3700.6,125.8
GMP162,,SRM-1633b,"Matsumoto, Go",Sicán Archaeological Project,South America,Peru,Lambayeque,Ferreñafe,La Leche Valley,Sicán,,Pottery,Earthenware,Plainware,Bowl/Plate,plain,plain,,,,Sicán Culture,feasting area,Great Plaza,Middle Sicán Period,,,,,,GMP162,AMD1,04/27/14,AQF2-S,04/25/14,44.859,26.915,0.421,26.538,5.546,4.003,2.541,55.166,13.306,34.569,7.008,1.152,39006.5,4.628,0.000,91.927,2.419,14.609,194.668,0.708,0.646,10.329,106.888,145.289,82861.1,492.7,12241.2,4.650,21480.7,827.1,17616.5,4078.6,107.3
GMP163,,SRM-1633b,"Matsumoto, Go",Sicán Archaeological Project,South America,Peru,Lambayeque,Ferreñafe,La Leche Valley,Sicán,,Pottery,Earthenware,Plainware,Bowl/Plate,plain,plain,,,,Sicán Culture,feasting area,Great Plaza,Middle Sicán Period,,,,,,GMP163,AMD1,04/27/14,AQF2-S,04/25/14,42.451,27.052,0.441,25.532,5.940,3.613,2.794,56.705,14.712,39.272,8.368,1.177,47499.7,4.453,0.000,110.446,3.235,17.488,118.443,0.746,0.735,12.560,121.052,121.921,98026.6,500.6,11279.1,4.585,21024.6,772.4,13869.1,4278.2,131.0
GMP164,,SRM-1633b,"Matsumoto, Go",Sicán Archaeological Project,South America,Peru,Lambayeque,Ferreñafe,La Leche Valley,Sicán,,Pottery,Earthenware,Plainware,Bowl/Plate,plain,plain,,,,Sicán Culture,feasting area,Great Plaza,Middle Sicán Period,,,,,,GMP164,AMD1,04/27/14,AQF2-S,04/25/14,13.881,26.667,0.406,24.442,5.666,3.695,2.693,55.792,13.823,35.447,8.183,1.231,40648.4,4.063,0.000,104.185,2.589,15.595,149.818,0.686,0.677,10.493,113.854,92.956,88611.5,518.7,11469.1,4.345,20298.0,763.6,15552.2,4530.3,119.3
GMP165,,SRM-1633b,"Matsumoto, Go",Sicán Archaeological Project,South America,Peru,Lambayeque,Ferreñafe,La Leche Valley,Sicán,,Pottery,Earthenware,Plainware,Bowl/Plate,plain,plain,,,,Sicán Culture,feasting area,Great Plaza,Middle Sicán Period,,,,,,GMP165,AMD1,04/27/14,AQF2-S,04/25/14,17.240,27.826,0.417,26.531,5.654,3.939,2.542,55.860,12.376,35.637,8.191,1.151,42257.5,4.984,24.214,99.815,2.693,15.460,194.010,0.744,0.662,10.514,113.901,154.464,84159.8,543.7,19518.2,3.587,21410.2,716.2,17202.8,4663.3,116.0
GMP166,,SRM-1633b,"Matsumoto, Go",Sicán Archaeological Project,South America,Peru,Lambayeque,Ferreñafe,La Leche Valley,Sicán,,Pottery,Earthenware,Plainware,Bowl/Plate,plain,plain,,,,Sicán Culture,feasting area,Great Plaza,Middle Sicán Period,,,,,,GMP166,AMD1,04/27/14,AQF2-S,04/25/14,16.878,24.240,0.392,24.756,5.662,3.047,2.566,52.285,15.480,30.351,8.438,1.207,42610.1,4.150,37.277,111.307,3.943,16.167,179.774,0.664,0.734,11.128,121.363,114.987,84539.8,542.3,13032.2,3.575,21457.5,971.3,12339.2,4090.6,111.0
GMP167,,SRM-1633b,"Matsumoto, Go",Sicán Archaeological Project,South America,Peru,Lambayeque,Ferreñafe,La Leche Valley,Sicán,,Pottery,Earthenware,Plainware,Bowl/Plate,plain,plain,,,,Sicán Culture,feasting area,Great Plaza,Middle Sicán Period,,,,,,GMP167,AMD1,04/27/14,AQF2-S,04/25/14,68.354,25.670,0.437,23.874,5.518,4.897,2.611,52.105,12.779,34.619,7.027,1.154,37471.8,4.112,0.000,92.051,2.518,14.153,209.230,0.713,0.688,9.683,104.738,100.470,81426.6,528.4,14189.8,3.818,20843.4,764.2,18161.6,4373.9,122.9
GMP168,,SRM-1633b,"Matsumoto, Go",Sicán Archaeological Project,South America,Peru,Lambayeque,Ferreñafe,La Leche Valley,Sicán,,Pottery,Earthenware,Plainware,Bowl/Plate,plain,plain,,,,Sicán Culture,feasting area,Great Plaza,Middle Sicán Period,,,,,,GMP168,AMD1,04/27/14,AQF2-S,04/25/14,24.646,25.654,0.380,23.993,5.151,3.161,2.226,52.181,11.954,38.725,6.923,1.072,40292.0,4.017,0.000,101.710,2.197,14.713,205.520,0.747,0.601,10.175,96.663,94.290,86424.5,461.8,12418.7,3.925,22520.5,699.1,20115.6,4207.1,127.7
GMP169,,SRM-1633b,"Matsumoto, Go",Sicán Archaeological Project,South America,Peru,Lambayeque,Ferreñafe,La Leche Valley,Sicán,,Pottery,Earthenware,Plainware,Bowl/Plate,plain,plain,,,,Sicán Culture,feasting area,Great Plaza,Middle Sicán Period,,,,,,GMP169,AMD1,04/27/14,AQF2-S,04/25/14,23.827,26.991,0.394,25.491,5.738,2.844,2.490,55.916,15.555,31.117,8.560,1.206,45385.0,3.904,0.000,103.764,3.144,17.481,154.032,0.691,1.159,11.433,115.049,94.115,95061.3,524.7,11919.6,4.043,17625.2,976.6,16768.0,4658.8,123.4
GMP170,,SRM-1633b,"Matsumoto, Go",Sicán Archaeological Project,South America,Peru,Lambayeque,Ferreñafe,La Leche Valley,Sicán,,Pottery,Earthenware,Plainware,Bowl/Plate,plain,plain,,,,Sicán Culture,feasting area,Great Plaza,Middle Sicán Period,,,,,,GMP170,AMD1,04/27/14,AQF2-S,04/25/14,17.218,26.771,0.421,26.233,5.885,3.594,2.847,57.148,15.145,34.741,8.842,1.205,46687.0,4.724,0.000,113.322,3.326,17.915,152.053,0.776,0.717,12.354,123.539,136.835,93136.9,502.6,14877.0,4.650,21300.5,893.3,10269.1,4600.3,147.6
GMP171,,SRM-1633b,"Matsumoto, Go",Sicán Archaeological Project,South America,Peru,Lambayeque,Ferreñafe,La Leche Valley,Sicán,,Pottery,Earthenware,Plainware,Bowl/Plate,plain,plain,,,,Sicán Culture,feasting area,Great Plaza,Middle Sicán Period,,,,,,GMP171,AMD1,04/27/14,AQF2-S,04/25/14,19.750,26.475,0.399,25.427,5.634,3.007,2.731,54.762,13.545,33.049,8.479,1.103,43030.9,4.009,0.000,112.839,2.804,16.949,141.565,0.735,0.748,11.828,88.036,116.025,87353.7,438.9,13343.0,4.119,20167.7,723.9,17030.6,4871.1,118.6
GMP172,,SRM-1633b,"Matsumoto, Go",Sicán Archaeological Project,South America,Peru,Lambayeque,Ferreñafe,La Leche Valley,Sicán,,Pottery,Earthenware,Plainware,Bowl/Plate,plain,plain,,,,Sicán Culture,feasting area,Great Plaza,Middle Sicán Period,,,,,,GMP172,AMD1,04/27/14,AQF2-S,04/25/14,20.194,27.028,0.409,22.982,5.610,3.248,2.752,55.094,14.321,35.941,8.351,1.211,41877.7,4.319,34.934,107.925,2.383,16.104,143.240,0.709,0.748,10.976,101.288,114.121,87498.0,509.8,13605.8,4.511,20712.2,782.6,20502.8,4298.9,115.5
GMP173,,SRM-1633b,"Matsumoto, Go",Sicán Archaeological Project,South America,Peru,Lambayeque,Ferreñafe,La Leche Valley,Sicán,,Pottery,Earthenware,Plainware,Bowl/Plate,plain,plain,,,,Sicán Culture,feasting area,Great Plaza,Middle Sicán Period,,,,,,GMP173,AMD1,04/27/14,AQF2-S,04/25/14,22.259,28.115,0.408,27.371,5.741,3.513,2.737,57.585,14.861,39.199,8.995,1.173,44867.0,5.083,0.000,109.880,3.003,17.010,150.318,0.804,0.722,11.066,124.921,124.817,91756.8,493.7,11106.7,4.550,25698.9,803.2,15728.0,4036.1,122.9
GMP174,,SRM-1633b,"Matsumoto, Go",Sicán Archaeological Project,South America,Peru,Lambayeque,Ferreñafe,La Leche Valley,Sicán,,Pottery,Earthenware,Plainware,Bowl/Plate,plain,plain,,,,Sicán Culture,feasting area,Great Plaza,Middle Sicán Period,,,,,,GMP174,AMD1,04/27/14,AQF2-S,04/25/14,72.303,27.942,0.569,28.162,6.094,6.162,2.475,58.349,14.173,37.976,7.652,1.224,40903.1,4.703,0.000,98.236,2.449,15.531,220.593,0.692,0.695,10.595,114.851,141.011,83851.3,473.3,12533.1,4.551,21376.3,754.1,19136.3,5074.1,126.6
GMP175,,SRM-1633b,"Matsumoto, Go",Sicán Archaeological Project,South America,Peru,Lambayeque,Ferreñafe,La Leche Valley,Sicán,,Pottery,Earthenware,Plainware,Bowl/Plate,plain,plain,,,,Sicán Culture,feasting area,Great Plaza,Middle Sicán Period,,,,,,GMP175,AMD1,04/27/14,AQF2-S,04/25/14,24.363,26.162,0.390,22.742,5.251,4.379,2.522,53.112,13.254,34.757,7.770,1.135,38953.1,4.261,0.000,99.845,2.252,14.561,156.363,0.641,0.610,10.292,112.750,137.521,91052.4,514.0,11032.8,3.828,20145.3,769.5,15442.9,4194.5,120.5
GMP176,,SRM-1633b,"Matsumoto, Go",Sicán Archaeological Project,South America,Peru,Lambayeque,Ferreñafe,La Leche Valley,Sicán,,Pottery,Earthenware,Plainware,Bowl/Plate,plain,plain,,,,Sicán Culture,feasting area,Great Plaza,Middle Sicán Period,,,,,,GMP176,AMD1,04/27/14,AQF2-S,04/25/14,64.367,28.144,0.659,27.209,6.338,11.188,2.592,59.285,13.089,36.130,7.259,1.164,39812.4,4.225,0.000,90.037,2.204,15.390,252.284,0.726,0.677,11.010,113.793,160.906,78778.1,476.2,20109.3,4.447,20755.8,789.0,17645.1,4408.1,127.8
GMP177,,SRM-1633b,"Matsumoto, Go",Sicán Archaeological Project,South America,Peru,Lambayeque,Ferreñafe,La Leche Valley,Sicán,,Pottery,Earthenware,Plainware,Bowl/Plate,plain,plain,,,,Sicán Culture,feasting area,Great Plaza,Middle Sicán Period,,,,,,GMP177,AMD1,04/27/14,AQF2-S,04/25/14,52.414,26.527,0.431,25.572,5.688,4.706,2.397,55.103,13.311,37.455,7.480,1.177,40312.6,5.080,0.000,96.809,2.755,15.209,167.386,0.667,0.691,10.102,105.864,160.360,82298.6,440.2,13355.0,3.837,18962.3,695.2,17843.3,4011.8,129.2
GMP178,,SRM-1633b,"Matsumoto, Go",Sicán Archaeological Project,South America,Peru,Lambayeque,Ferreñafe,La Leche Valley,Sicán,,Pottery,Earthenware,Plainware,Bowl/Plate,plain,plain,,,,Sicán Culture,feasting area,Great Plaza,Middle Sicán Period,,,,,,GMP178,AMD1,04/27/14,AQF2-S,04/25/14,15.116,35.007,0.422,30.209,6.198,3.418,2.518,67.773,13.599,37.974,6.993,1.231,38233.5,6.900,18.628,94.481,2.477,14.429,220.299,0.812,0.723,11.702,103.471,187.036,79379.5,503.6,16822.1,4.112,17771.9,939.3,14477.9,5190.1,122.1
GMP179,,SRM-1633b,"Matsumoto, Go",Sicán Archaeological Project,South America,Peru,Lambayeque,Ferreñafe,La Leche Valley,Sicán,,Pottery,Earthenware,Plainware,Bowl/Plate,plain,plain,,,,Sicán Culture,feasting area,Great Plaza,Middle Sicán Period,,,,,,GMP179,AMD1,04/27/14,AQF2-S,04/25/14,23.101,25.640,0.394,23.418,5.314,2.956,2.363,53.126,13.864,28.653,7.123,1.072,39363.9,5.889,0.000,95.319,3.810,15.440,205.473,0.828,0.675,10.239,101.334,168.759,84277.0,437.6,14226.4,4.643,21190.0,881.2,16579.8,5424.1,122.3
GMP180,,SRM-1633b,"Matsumoto, Go",Sicán Archaeological Project,South America,Peru,Lambayeque,Ferreñafe,La Leche Valley,Sicán,,Pottery,Earthenware,Plainware,Bowl/Plate,plain,plain,,,,Sicán Culture,feasting area,Great Plaza,Middle Sicán Period,,,,,,GMP180,AMD1,04/27/14,AQF2-S,04/25/14,21.485,26.854,0.448,23.708,5.671,3.625,2.736,55.120,13.617,37.004,8.091,1.170,43461.6,4.647,0.000,103.080,2.594,16.763,159.688,0.766,0.753,11.368,115.978,111.915,93565.5,493.6,9518.2,4.554,21242.5,682.6,18723.8,4591.6,126.6
GMP181,,SRM-1633b,"Matsumoto, Go",Sicán Archaeological Project,South America,Peru,Lambayeque,Ferreñafe,La Leche Valley,Sicán,,Pottery,Earthenware,Plainware,Bowl/Plate,plain,plain,,,,Sicán Culture,feasting area,Great Plaza,Middle Sicán Period,,,,,,GMP181,AMD1,04/27/14,AQF2-S,04/25/14,17.866,27.143,0.414,26.456,5.721,3.703,2.559,55.799,15.356,35.694,8.661,1.181,43714.7,4.401,0.000,112.148,2.746,16.550,167.404,0.779,0.654,11.377,118.522,113.901,92048.1,483.1,14095.1,4.034,19353.5,945.4,15998.2,4713.7,135.7
GMP182,,SRM-1633b,"Matsumoto, Go",Sicán Archaeological Project,South America,Peru,Lambayeque,Ferreñafe,La Leche Valley,Sicán,,Pottery,Earthenware,Plainware,Bowl/Plate,plain,plain,,,,Sicán Culture,feasting area,Great Plaza,Middle Sicán Period,,,,,,GMP182,AMD1,04/27/14,AQF2-S,04/25/14,39.765,27.516,0.412,24.518,5.745,4.769,2.590,56.506,12.424,35.028,7.331,1.173,38542.7,4.862,8.400,95.979,3.110,14.153,157.685,0.654,0.671,11.917,95.735,144.187,86575.3,470.1,13225.6,4.347,21881.5,607.5,19105.3,4092.8,120.6
GMP183,,SRM-1633b,"Matsumoto, Go",Sicán Archaeological Project,South America,Peru,Lambayeque,Ferreñafe,La Leche Valley,Sicán,,Pottery,Earthenware,Plainware,Bowl/Plate,plain,plain,,,,Sicán Culture,feasting area,Great Plaza,Middle Sicán Period,,,,,,GMP183,AMD1,04/27/14,AQF2-S,04/25/14,22.557,27.009,0.389,25.347,5.505,3.107,2.618,54.609,14.549,35.556,8.309,1.169,42284.5,5.231,0.000,106.630,2.851,15.669,175.728,0.747,0.641,10.870,117.774,145.638,86448.3,524.3,13259.7,3.887,20619.1,836.9,16570.5,4453.7,111.0
GMP184,,SRM-1633b,"Matsumoto, Go",Sicán Archaeological Project,South America,Peru,Lambayeque,Ferreñafe,La Leche Valley,Sicán,,Pottery,Earthenware,Plainware,Bowl/Plate,plain,plain,,,,Sicán Culture,feasting area,Great Plaza,Middle Sicán Period,,,,,,GMP184,AMD1,04/27/14,AQF2-S,04/25/14,22.595,32.996,0.421,32.450,6.654,4.485,2.737,69.177,15.113,34.973,8.147,1.315,43655.1,5.616,0.000,102.666,2.570,17.018,198.449,0.797,0.800,11.596,114.637,150.502,94048.8,511.2,13283.0,4.155,17506.2,910.2,15438.1,4326.5,125.9
GMP185,,SRM-1633b,"Matsumoto, Go",Sicán Archaeological Project,South America,Peru,Lambayeque,Ferreñafe,La Leche Valley,Sicán,,Pottery,Earthenware,Plainware,Bowl/Plate,plain,plain,,,,Sicán Culture,feasting area,Great Plaza,Middle Sicán Period,,,,,,GMP185,AMD1,04/27/14,YUT1-S,05/01/14,20.160,25.216,0.347,22.947,4.952,2.797,2.326,49.823,11.401,29.400,7.532,1.009,38043.5,4.272,0.000,104.968,2.749,14.191,129.169,0.654,0.749,9.975,94.372,122.617,81692.4,508.7,11139.1,3.067,21261.8,711.3,15184.8,4164.5,106.2
GMP186,,SRM-1633b,"Matsumoto, Go",Sicán Archaeological Project,South America,Peru,Lambayeque,Ferreñafe,La Leche Valley,Sicán,,Pottery,Earthenware,Plainware,Bowl/Plate,plain,plain,,,,Sicán Culture,feasting area,Great Plaza,Middle Sicán Period,,,,,,GMP186,AMD1,04/27/14,YUT1-S,05/01/14,26.671,25.967,0.397,24.913,5.303,3.144,2.576,53.039,13.748,37.280,7.850,1.136,42429.0,4.124,0.000,96.827,2.999,14.992,167.930,0.716,0.644,9.836,117.884,106.405,83746.5,493.8,11364.2,3.548,20766.3,840.6,16357.5,4187.6,105.1
GMP187,,SRM-1633b,"Matsumoto, Go",Sicán Archaeological Project,South America,Peru,Lambayeque,Ferreñafe,La Leche Valley,Sicán,,Pottery,Earthenware,Plainware,Bowl/Plate,plain,plain,,,,Sicán Culture,feasting area,Great Plaza,Middle Sicán Period,,,,,,GMP187,AMD1,04/27/14,YUT1-S,05/01/14,19.731,29.796,0.447,27.757,6.192,4.891,2.700,61.308,14.223,35.334,8.101,1.212,42761.2,5.528,0.000,98.976,2.696,16.621,173.071,0.800,0.746,12.813,113.934,158.498,88734.4,445.2,13552.3,4.350,21256.8,828.7,14956.5,4863.8,122.2
GMP188,,SRM-1633b,"Matsumoto, Go",Sicán Archaeological Project,South America,Peru,Lambayeque,Ferreñafe,La Leche Valley,Sicán,,Pottery,Earthenware,Plainware,Bowl/Plate,plain,plain,,,,Sicán Culture,feasting area,Great Plaza,Middle Sicán Period,,,,,,GMP188,AMD1,04/27/14,YUT1-S,05/01/14,13.509,24.051,0.413,22.203,5.513,3.023,2.806,50.817,14.013,34.478,8.229,1.110,43548.1,5.783,0.000,103.971,3.286,16.692,140.043,0.799,0.646,10.277,111.515,139.792,78881.6,503.2,12827.9,3.861,19170.7,816.5,15316.6,4744.0,123.3
GMP189,,SRM-1633b,"Matsumoto, Go",Sicán Archaeological Project,South America,Peru,Lambayeque,Ferreñafe,La Leche Valley,Sicán,,Pottery,Earthenware,Plainware,Bowl/Plate,plain,plain,,,,Sicán Culture,feasting area,Great Plaza,Middle Sicán Period,,,,,,GMP189,AMD1,04/27/14,YUT1-S,05/01/14,31.913,34.439,0.461,31.622,7.069,5.120,2.862,72.294,15.893,39.140,9.021,1.291,46930.7,4.509,0.000,116.377,3.173,17.854,130.531,0.754,0.812,13.458,120.971,122.908,96427.2,492.5,11438.8,4.122,20635.7,902.5,11541.4,4912.2,136.3
GMP190,,SRM-1633b,"Matsumoto, Go",Sicán Archaeological Project,South America,Peru,Lambayeque,Ferreñafe,La Leche Valley,Sicán,,Pottery,Earthenware,Plainware,Bowl/Plate,plain,plain,,,,Sicán Culture,feasting area,Great Plaza,Middle Sicán Period,,,,,,GMP190,AMD1,04/27/14,YUT1-S,05/01/14,13.464,27.504,0.448,28.910,6.098,3.519,2.665,58.019,16.437,32.922,8.156,1.154,43534.5,4.124,0.000,105.897,3.256,16.510,179.522,0.903,0.765,10.752,106.312,110.424,79216.8,464.8,11968.4,4.369,19947.6,978.7,15524.0,5434.4,132.7
GMP191,,SRM-1633b,"Matsumoto, Go",Sicán Archaeological Project,South America,Peru,Lambayeque,Ferreñafe,La Leche Valley,Sicán,,Pottery,Earthenware,Plainware,Bowl/Plate,plain,plain,,,,Sicán Culture,feasting area,Great Plaza,Middle Sicán Period,,,,,,GMP191,AMD1,04/27/14,YUT1-S,05/01/14,21.965,27.959,0.418,27.110,6.001,5.060,2.548,58.941,14.163,35.533,8.047,1.229,43212.5,5.532,0.000,100.360,2.589,16.760,204.404,0.822,0.674,12.136,111.132,160.746,89220.6,470.8,13526.4,3.758,19252.4,843.1,15435.0,4919.6,139.6
GMP192,,SRM-1633b,"Matsumoto, Go",Sicán Archaeological Project,South America,Peru,Lambayeque,Ferreñafe,La Leche Valley,Sicán,,Pottery,Earthenware,Plainware,Bowl/Plate,plain,plain,,,,Sicán Culture,feasting area,Great Plaza,Middle Sicán Period,,,,,,GMP192,AMD1,04/27/14,YUT1-S,05/01/14,69.285,28.407,0.378,28.558,7.251,19.191,2.703,61.711,13.611,38.350,7.670,1.186,41980.7,5.158,0.000,99.353,2.276,15.845,208.427,0.767,0.709,12.351,106.014,253.743,87433.9,545.4,14038.7,3.716,19387.8,793.7,16531.7,3687.9,122.2
GMP193,,SRM-1633b,"Matsumoto, Go",Sicán Archaeological Project,South America,Peru,Lambayeque,Ferreñafe,La Leche Valley,Sicán,,Pottery,Earthenware,Plainware,Bowl/Plate,plain,plain,,,,Sicán Culture,feasting area,Great Plaza,Middle Sicán Period,,,,,,GMP193,AMD1,04/27/14,YUT1-S,05/01/14,45.553,28.272,0.416,27.254,5.835,3.158,2.654,56.608,15.203,37.521,10.805,1.192,47260.3,3.979,0.000,126.174,3.638,18.405,129.556,0.641,0.681,12.685,128.347,115.063,98184.9,524.1,13089.2,4.113,24289.7,823.3,13915.9,4865.0,138.3
GMP194,,SRM-1633b,"Matsumoto, Go",Sicán Archaeological Project,South America,Peru,Lambayeque,Ferreñafe,La Leche Valley,Sicán,,Pottery,Earthenware,Plainware,Bowl/Plate,plain,plain,,,,Sicán Culture,feasting area,Great Plaza,Middle Sicán Period,,,,,,GMP194,AMD1,04/27/14,YUT1-S,05/01/14,13.569,28.942,0.387,26.320,5.812,3.635,2.522,58.744,13.900,37.131,8.412,1.243,42599.4,4.251,0.000,106.004,2.588,16.455,226.799,0.721,0.662,10.854,113.321,122.978,86426.9,524.8,13481.3,4.595,21524.2,762.9,13830.4,5334.1,113.4
GMP195,,SRM-1633b,"Matsumoto, Go",Sicán Archaeological Project,South America,Peru,Lambayeque,Ferreñafe,La Leche Valley,Sicán,,Pottery,Earthenware,Cajamarca Costeño (a.k.a. Sicán Painted Dish),Bowl/Plate,plain,painted,,,,Sicán Culture,feasting area,Great Plaza,Middle Sicán Period,,,,,,GMP195,AMD1,04/27/14,YUT1-S,05/01/14,13.527,26.558,0.398,25.934,5.582,3.550,2.596,52.614,10.283,30.903,9.047,1.152,37319.2,5.360,26.974,102.901,3.016,15.900,160.804,0.708,0.674,11.518,108.658,141.920,93566.9,459.8,12027.5,3.900,19048.8,446.6,11534.3,4520.7,101.9
GMP196,,SRM-1633b,"Matsumoto, Go",Sicán Archaeological Project,South America,Peru,Lambayeque,Ferreñafe,La Leche Valley,Sicán,,Pottery,Earthenware,Plainware,Bowl/Plate,plain,plain,,,,Sicán Culture,feasting area,Great Plaza,Middle Sicán Period,,,,,,GMP196,AMD1,04/27/14,YUT1-S,05/01/14,30.877,27.599,0.391,24.843,5.710,3.632,2.460,55.365,14.075,36.337,7.964,1.145,41329.1,4.243,0.000,97.740,2.845,15.183,155.146,0.712,0.669,11.021,112.678,107.069,86110.3,507.3,12157.4,4.283,20998.6,813.5,17134.0,3844.8,117.4
GMP197,,SRM-1633b,"Matsumoto, Go",Sicán Archaeological Project,South America,Peru,Lambayeque,Ferreñafe,La Leche Valley,Sicán,,Pottery,Earthenware,Plainware,Bowl/Plate,plain,plain,,,,Sicán Culture,feasting area,Great Plaza,Middle Sicán Period,,,,,,GMP197,AMD1,04/27/14,YUT1-S,05/01/14,57.018,24.766,0.501,22.904,5.377,7.795,2.405,51.330,12.281,38.491,6.681,1.043,39254.3,4.409,32.939,96.310,2.138,14.195,261.324,0.722,0.658,10.558,102.138,128.670,82725.5,515.8,13581.0,3.348,21884.0,732.3,18532.9,3527.6,118.1
GMP198,,SRM-1633b,"Matsumoto, Go",Sicán Archaeological Project,South America,Peru,Lambayeque,Ferreñafe,La Leche Valley,Sicán,,Pottery,Earthenware,Plainware,Bowl/Plate,plain,plain,,,,Sicán Culture,feasting area,Great Plaza,Middle Sicán Period,,,,,,GMP198,AMD1,04/27/14,YUT1-S,05/01/14,51.764,27.612,0.443,25.187,6.008,7.106,2.447,57.427,13.120,35.909,6.982,1.228,39606.4,4.764,0.000,90.540,2.539,14.990,189.238,0.696,0.685,9.894,106.126,162.476,82593.2,476.0,13056.4,3.839,18898.0,756.5,15312.1,4816.1,116.8
GMP199,,SRM-1633b,"Matsumoto, Go",Sicán Archaeological Project,South America,Peru,Lambayeque,Ferreñafe,La Leche Valley,Sicán,,Pottery,Earthenware,Plainware,Bowl/Plate,plain,plain,,,,Sicán Culture,feasting area,Great Plaza,Middle Sicán Period,,,,,,GMP199,AMD1,04/27/14,YUT1-S,05/01/14,28.760,26.893,0.403,25.502,5.477,3.576,2.625,54.729,13.047,32.818,7.881,1.151,38839.9,4.289,0.000,103.013,2.779,15.062,188.454,0.645,0.666,10.511,127.674,108.236,88635.8,561.1,10954.1,3.305,18807.1,658.8,15060.3,4266.3,99.6
GMP200,,SRM-1633b,"Matsumoto, Go",Sicán Archaeological Project,South America,Peru,Lambayeque,Ferreñafe,La Leche Valley,Sicán,,Pottery,Earthenware,Plainware,Bowl/Plate,plain,plain,,,,Sicán Culture,feasting area,Great Plaza,Middle Sicán Period,,,,,,GMP200,AMD1,04/27/14,YUT1-S,05/01/14,18.048,26.789,0.392,23.437,5.343,3.009,2.676,53.844,13.409,34.782,7.697,1.132,38777.1,4.931,0.000,100.860,2.438,14.871,153.326,0.770,0.670,10.245,123.897,136.247,80886.0,480.2,11841.9,3.673,17584.1,793.5,12986.5,3382.2,117.6
GMP201,,SRM-1633b,"Matsumoto, Go",Sicán Archaeological Project,South America,Peru,Lambayeque,Ferreñafe,La Leche Valley,Sicán,,Pottery,Earthenware,Plainware,Bowl/Plate,plain,plain,,,,Sicán Culture,feasting area,Great Plaza,Middle Sicán Period,,,,,,GMP201,AMD2,04/27/14,YUT1-S,05/01/14,47.777,28.464,0.387,31.299,6.066,3.348,2.449,59.492,14.147,36.517,7.987,1.184,41292.2,4.190,0.000,95.463,2.929,15.785,350.475,0.710,0.880,10.722,99.976,95.764,83643.5,529.6,12722.3,3.540,20926.8,889.5,19334.5,3994.9,123.0
GMP202,,SRM-1633b,"Matsumoto, Go",Sicán Archaeological Project,South America,Peru,Lambayeque,Ferreñafe,La Leche Valley,Sicán,,Pottery,Earthenware,Plainware,Bowl/Plate,plain,plain,,,,Sicán Culture,feasting area,Great Plaza,Middle Sicán Period,,,,,,GMP202,AMD2,04/27/14,YUT1-S,05/01/14,22.870,27.211,0.424,24.706,5.668,3.554,2.610,56.088,14.404,36.797,8.544,1.224,42624.6,4.278,0.000,100.907,2.692,16.283,156.784,0.743,0.861,10.638,127.795,79.184,84716.0,465.4,11563.6,3.824,19699.6,809.0,16623.5,4898.1,123.2
GMP203,,SRM-1633b,"Matsumoto, Go",Sicán Archaeological Project,South America,Peru,Lambayeque,Ferreñafe,La Leche Valley,Sicán,,Pottery,Earthenware,Plainware,Bowl/Plate,plain,plain,,,,Sicán Culture,feasting area,Great Plaza,Middle Sicán Period,,,,,,GMP203,AMD2,04/27/14,YUT1-S,05/01/14,20.650,22.962,0.361,31.448,5.293,2.968,2.369,47.840,13.287,31.003,8.574,1.102,41148.9,3.913,0.000,105.023,2.990,15.709,131.497,0.633,0.892,11.692,96.878,92.352,86842.4,419.0,15506.0,4.289,17945.3,784.3,12961.3,3851.2,100.3
GMP204,,SRM-1633b,"Matsumoto, Go",Sicán Archaeological Project,South America,Peru,Lambayeque,Ferreñafe,La Leche Valley,Sicán,,Pottery,Earthenware,Plainware,Bowl/Plate,plain,plain,,,,Sicán Culture,feasting area,Great Plaza,Middle Sicán Period,,,,,,GMP204,AMD2,04/27/14,YUT1-S,05/01/14,20.312,30.559,0.451,27.851,6.090,3.464,2.405,64.251,15.128,39.780,9.284,1.243,46804.5,5.751,0.000,107.885,3.056,18.329,140.353,0.834,1.059,11.387,113.104,127.209,89354.7,505.0,13039.9,4.240,20201.1,916.9,13963.5,4641.3,129.4
GMP205,,SRM-1633b,"Matsumoto, Go",Sicán Archaeological Project,South America,Peru,Lambayeque,Ferreñafe,La Leche Valley,Sicán,,Pottery,Earthenware,Plainware,Bowl/Plate,plain,plain,,,,Sicán Culture,feasting area,Great Plaza,Middle Sicán Period,,,,,,GMP205,AMD2,04/27/14,YUT1-S,05/01/14,31.137,25.798,0.385,25.309,5.222,4.207,2.135,50.169,13.209,35.269,7.200,1.114,40026.7,4.892,0.000,86.967,2.500,14.744,182.743,0.693,0.803,9.998,113.299,103.728,80945.9,422.3,11785.0,3.337,20684.8,795.2,18124.3,3490.3,96.9
GMP206,,SRM-1633b,"Matsumoto, Go",Sicán Archaeological Project,South America,Peru,Lambayeque,Ferreñafe,La Leche Valley,Sicán,,Pottery,Earthenware,Cajamarca Costeño (a.k.a. Sicán Painted Dish),Bowl/Plate,plain,painted,,,,Sicán Culture,feasting area,Great Plaza,Middle Sicán Period,,,,,,GMP206,AMD2,04/27/14,YUT1-S,05/01/14,26.503,30.248,0.397,29.721,6.060,3.409,2.301,62.889,14.819,37.799,8.483,1.258,45998.0,5.147,0.000,95.445,2.768,17.498,213.417,0.747,0.989,11.924,108.479,120.975,85371.7,423.0,11306.2,3.764,23495.8,741.9,17293.3,3919.3,116.8
GMP207,,SRM-1633b,"Matsumoto, Go",Sicán Archaeological Project,South America,Peru,Lambayeque,Ferreñafe,La Leche Valley,Sicán,,Pottery,Earthenware,Plainware,Bowl/Plate,plain,plain,,,,Sicán Culture,feasting area,Great Plaza,Middle Sicán Period,,,,,,GMP207,AMD2,04/27/14,YUT1-S,05/01/14,47.640,27.343,0.457,28.854,5.495,6.682,2.302,56.933,13.655,35.987,7.198,1.196,40125.3,4.632,0.000,90.661,2.725,15.089,245.214,0.748,0.760,10.340,98.769,125.116,80043.3,471.1,12735.7,3.843,19762.5,789.8,17611.1,4067.1,94.0
GMP208,,SRM-1633b,"Matsumoto, Go",Sicán Archaeological Project,South America,Peru,Lambayeque,Ferreñafe,La Leche Valley,Sicán,,Pottery,Earthenware,Plainware,Bowl/Plate,plain,plain,,,,Sicán Culture,feasting area,Great Plaza,Middle Sicán Period,,,,,,GMP208,AMD2,04/27/14,YUT1-S,05/01/14,22.123,27.653,0.367,25.013,5.678,3.492,2.918,58.524,14.167,33.359,7.993,1.200,41584.6,4.217,0.000,98.734,3.667,16.717,191.597,0.702,0.788,11.904,128.400,133.477,86793.2,513.2,12239.0,3.907,19785.0,793.5,15079.9,4749.0,112.3
GMP209,,SRM-1633b,"Matsumoto, Go",Sicán Archaeological Project,South America,Peru,Lambayeque,Ferreñafe,La Leche Valley,Sicán,,Pottery,Earthenware,Plainware,Bowl/Plate,plain,plain,,,,Sicán Culture,feasting area,Great Plaza,Middle Sicán Period,,,,,,GMP209,AMD2,04/27/14,YUT1-S,05/01/14,24.174,25.555,0.388,30.171,5.195,2.922,2.241,52.364,13.562,37.217,7.500,1.166,40589.6,4.278,0.000,90.900,2.998,15.048,164.749,0.726,1.061,9.528,104.933,101.318,80198.9,477.8,11278.4,3.991,21158.3,919.6,17140.4,4233.6,93.5
GMP210,,SRM-1633b,"Matsumoto, Go",Sicán Archaeological Project,South America,Peru,Lambayeque,Ferreñafe,La Leche Valley,Sicán,,Pottery,Earthenware,Plainware,Bowl/Plate,plain,plain,,,,Sicán Culture,feasting area,Great Plaza,Middle Sicán Period,,,,,,GMP210,AMD2,04/27/14,YUT1-S,05/01/14,28.563,25.853,0.379,39.188,5.842,2.995,2.468,55.618,15.058,33.747,9.038,1.141,43172.4,3.716,0.000,112.510,3.834,17.854,199.766,0.679,0.811,11.943,95.049,60.034,86273.3,456.8,11705.9,3.440,25665.2,856.4,18035.7,4005.4,112.9
GMP211,,SRM-1633b,"Matsumoto, Go",Sicán Archaeological Project,South America,Peru,Lambayeque,Ferreñafe,La Leche Valley,Sicán,,Pottery,Earthenware,Plainware,Bowl/Plate,plain,plain,,,,Sicán Culture,feasting area,Great Plaza,Middle Sicán Period,,,,,,GMP211,AMD2,04/27/14,YUT1-S,05/01/14,31.040,25.192,0.432,29.850,5.714,5.290,2.856,54.277,14.337,31.796,7.690,1.204,40602.2,3.856,0.000,94.340,3.401,16.530,203.744,0.677,0.965,10.762,99.323,90.130,84366.4,453.7,30827.4,3.788,19905.8,858.5,15656.3,4247.8,99.1
GMP212,,SRM-1633b,"Matsumoto, Go",Sicán Archaeological Project,South America,Peru,Lambayeque,Ferreñafe,La Leche Valley,Sicán,,Pottery,Earthenware,Plainware,Bowl/Plate,plain,plain,,,,Sicán Culture,feasting area,Great Plaza,Middle Sicán Period,,,,,,GMP212,AMD2,04/27/14,YUT1-S,05/01/14,52.256,25.169,0.370,31.252,5.546,5.900,2.246,54.265,14.869,35.498,7.402,1.152,39982.1,3.740,0.000,92.049,2.096,15.480,235.544,0.673,0.934,10.086,126.917,119.952,82842.2,476.2,12665.9,3.102,18294.7,803.2,19024.9,3673.1,124.4
GMP213,,SRM-1633b,"Matsumoto, Go",Sicán Archaeological Project,South America,Peru,Lambayeque,Ferreñafe,La Leche Valley,Sicán,,Pottery,Earthenware,Plainware,Bowl/Plate,plain,plain,,,,Sicán Culture,feasting area,Great Plaza,Middle Sicán Period,,,,,,GMP213,AMD2,04/27/14,YUT1-S,05/01/14,35.251,24.879,0.444,28.166,5.183,6.257,2.099,49.841,12.873,35.905,6.851,1.103,38415.3,4.303,0.000,88.404,2.229,14.333,269.274,0.722,0.864,9.578,96.204,79.136,77217.7,494.2,11672.7,3.461,20485.7,778.9,17580.0,4441.8,94.2
GMP214,,SRM-1633b,"Matsumoto, Go",Sicán Archaeological Project,South America,Peru,Lambayeque,Ferreñafe,La Leche Valley,Sicán,,Pottery,Earthenware,Plainware,Bowl/Plate,plain,plain,,,,Sicán Culture,feasting area,Great Plaza,Middle Sicán Period,,,,,,GMP214,AMD2,04/27/14,YUT1-S,05/01/14,25.464,25.098,0.454,27.072,5.308,7.654,2.336,53.251,13.515,37.635,8.066,1.162,40036.3,4.547,0.000,97.571,2.237,15.883,179.825,0.681,0.923,10.235,127.050,128.281,86084.3,507.5,12918.1,3.469,17750.8,745.7,14764.0,3802.2,116.6
GMP215,,SRM-1633b,"Matsumoto, Go",Sicán Archaeological Project,South America,Peru,Lambayeque,Ferreñafe,La Leche Valley,Sicán,,Pottery,Earthenware,Plainware,Bowl/Plate,plain,plain,,,,Sicán Culture,feasting area,Great Plaza,Middle Sicán Period,,,,,,GMP215,AMD2,04/27/14,YUT1-S,05/01/14,22.325,28.224,0.385,27.361,5.907,3.690,2.858,61.253,16.985,33.730,9.241,1.213,46114.2,4.359,0.000,106.767,3.411,17.953,161.326,0.687,0.709,12.576,105.080,80.443,92201.7,498.9,15796.8,4.306,23140.3,1015.6,17703.5,3919.8,117.5
GMP216,,SRM-1633b,"Matsumoto, Go",Sicán Archaeological Project,South America,Peru,Lambayeque,Ferreñafe,La Leche Valley,Sicán,,Pottery,Earthenware,Plainware,Bowl/Plate,plain,plain,,,,Sicán Culture,feasting area,Great Plaza,Middle Sicán Period,,,,,,GMP216,AMD2,04/27/14,YUT2-S,05/01/14,35.396,24.744,0.403,25.280,5.317,5.684,1.978,49.493,12.948,33.380,6.973,1.102,38605.2,4.663,0.000,87.045,2.382,14.070,275.969,0.704,0.908,9.677,107.305,117.509,83365.9,499.9,12023.0,3.433,20041.0,855.2,18428.8,4279.8,98.7
GMP217,,SRM-1633b,"Matsumoto, Go",Sicán Archaeological Project,South America,Peru,Lambayeque,Ferreñafe,La Leche Valley,Sicán,,Pottery,Earthenware,Cajamarca Costeño (a.k.a. Sicán Painted Dish),Bowl/Plate,plain,painted,,,,Sicán Culture,feasting area,Great Plaza,Middle Sicán Period,,,,,,GMP217,AMD2,04/27/14,YUT2-S,05/01/14,27.115,27.359,0.439,26.400,6.029,4.602,2.918,57.434,13.562,36.544,8.357,1.224,43949.9,4.774,0.000,96.423,2.607,16.886,373.264,0.714,1.002,11.627,108.781,110.675,95595.5,415.1,15299.9,4.219,20217.5,712.1,17746.5,4863.2,111.9
GMP218,,SRM-1633b,"Matsumoto, Go",Sicán Archaeological Project,South America,Peru,Lambayeque,Ferreñafe,La Leche Valley,Sicán,,Pottery,Earthenware,Plainware,Bowl/Plate,plain,plain,,,,Sicán Culture,feasting area,Great Plaza,Middle Sicán Period,,,,,,GMP218,AMD2,04/27/14,YUT2-S,05/01/14,31.775,28.406,0.414,26.289,5.625,3.849,2.570,59.056,15.784,35.922,8.203,1.153,43323.3,4.533,0.000,96.481,2.817,16.374,142.655,0.704,0.786,11.074,130.695,77.773,90437.6,456.5,10213.7,3.970,21835.8,829.4,17672.1,4125.6,135.9
GMP219,,SRM-1633b,"Matsumoto, Go",Sicán Archaeological Project,South America,Peru,Lambayeque,Ferreñafe,La Leche Valley,Sicán,,Pottery,Earthenware,Plainware,Bowl/Plate,plain,plain,,,,Sicán Culture,feasting area,Great Plaza,Middle Sicán Period,,,,,,GMP219,AMD2,04/27/14,YUT2-S,05/01/14,34.769,25.404,0.416,24.617,5.409,3.952,2.418,53.640,15.305,35.752,8.038,1.161,42356.2,4.541,31.911,96.662,2.715,16.118,198.028,0.702,0.867,11.026,130.338,123.019,88564.7,497.2,9267.7,4.026,22605.6,913.6,18468.3,4360.7,125.2
GMP220,,SRM-1633b,"Matsumoto, Go",Sicán Archaeological Project,South America,Peru,Lambayeque,Ferreñafe,La Leche Valley,Sicán,,Pottery,Earthenware,Plainware,Bowl/Plate,plain,plain,,,,Sicán Culture,feasting area,Great Plaza,Middle Sicán Period,,,,,,GMP220,AMD2,04/27/14,YUT2-S,05/01/14,14.957,36.592,0.405,33.071,6.617,3.609,2.778,75.920,11.728,33.317,6.939,1.340,40889.9,6.550,0.000,75.253,2.110,15.445,316.551,0.937,0.909,9.931,86.154,117.254,76734.3,359.2,41324.9,4.174,15748.5,830.5,17814.0,5113.0,131.8
GMP221,,SRM-1633b,"Matsumoto, Go",Sicán Archaeological Project,South America,Peru,Lambayeque,Ferreñafe,La Leche Valley,Sicán,,Pottery,Earthenware,Plainware,Bowl/Plate,plain,plain,,,,Sicán Culture,feasting area,Great Plaza,Middle Sicán Period,,,,,,GMP221,AMD2,04/27/14,YUT2-S,05/01/14,21.134,26.471,0.401,24.415,5.197,3.903,2.611,50.899,13.119,29.845,7.124,1.119,40580.0,4.771,0.000,74.786,2.238,14.858,314.015,0.758,0.821,8.919,91.507,118.080,76914.1,510.2,36772.0,3.381,19275.9,1229.6,17347.2,4480.4,117.4
GMP222,,SRM-1633b,"Matsumoto, Go",Sicán Archaeological Project,South America,Peru,Lambayeque,Ferreñafe,La Leche Valley,Sicán,,Pottery,Earthenware,Plainware,Bowl/Plate,plain,plain,,,,Sicán Culture,feasting area,Great Plaza,Middle Sicán Period,,,,,,GMP222,AMD2,04/27/14,YUT2-S,05/01/14,13.667,27.782,0.420,20.275,5.767,3.820,2.390,59.469,14.580,37.990,8.370,1.210,42224.2,5.571,0.000,96.972,2.580,16.616,208.481,0.794,0.953,11.090,105.906,127.290,92087.5,546.8,12542.4,4.635,18683.0,767.7,12749.9,3986.1,122.7
GMP223,,SRM-1633b,"Matsumoto, Go",Sicán Archaeological Project,South America,Peru,Lambayeque,Ferreñafe,La Leche Valley,Sicán,,Pottery,Earthenware,Plainware,Bowl/Plate,plain,plain,,,,Sicán Culture,feasting area,Great Plaza,Middle Sicán Period,,,,,,GMP223,AMD2,04/27/14,YUT2-S,05/01/14,22.993,29.741,0.411,40.355,6.025,3.550,2.452,62.341,15.463,34.695,8.839,1.162,46332.1,4.549,0.000,105.672,3.387,17.879,237.518,0.690,0.865,14.106,143.625,103.509,92054.4,507.9,13433.5,3.923,21066.9,1006.0,11896.6,4775.2,145.1
GMP224,,SRM-1633b,"Matsumoto, Go",Sicán Archaeological Project,South America,Peru,Lambayeque,Ferreñafe,La Leche Valley,Sicán,,Pottery,Earthenware,Plainware,Bowl/Plate,plain,plain,,,,Sicán Culture,feasting area,Great Plaza,Middle Sicán Period,,,,,,GMP224,AMD2,04/27/14,YUT2-S,05/01/14,17.792,35.496,0.495,33.520,7.064,4.083,3.176,75.618,13.521,43.152,7.659,1.410,43360.0,10.102,0.000,94.655,2.758,16.598,192.722,0.986,1.122,12.413,122.898,203.292,85184.1,471.1,14464.3,4.041,18488.8,809.6,15946.3,5420.8,123.1
GMP225,,SRM-1633b,"Matsumoto, Go",Sicán Archaeological Project,South America,Peru,Lambayeque,Ferreñafe,La Leche Valley,Sicán,,Pottery,Earthenware,Cajamarca Costeño (a.k.a. Sicán Painted Dish),Bowl/Plate,plain,painted,,,,Sicán Culture,feasting area,Great Plaza,Middle Sicán Period,,,,,,GMP225,AMD2,04/27/14,YUT2-S,05/01/14,11.884,48.267,0.504,54.366,8.001,4.511,3.187,94.770,11.810,36.384,6.312,1.380,44170.0,12.290,0.000,71.668,2.611,16.115,320.705,1.332,1.002,13.790,81.111,267.600,74847.8,432.2,35566.5,4.671,16734.9,1019.5,18484.1,6499.3,140.8
